Repository: truptimohanty/Nballoy_BO

# Nballoy_BO
Machine learning guided optimal composition selection for high strength Niobium alloy

## Design Strategy
First, we created a high dimensional input feature space for each alloy composition based on the domain knowledge-based material descriptors. Then, a machine learning model was trained to predict the targeted property by learning the alloys’ feature-property relationship. A virtual quaternary and quinary alloy compositions space has been created and using the trained machine learning model with bootstrapping technique we estimated the uncertainties for each candidate in virtual space. Thereafter, the Bayesian optimization algorithm was applied which evaluated a utility function based on the uncertainties of prediction for each candidate to suggest suitable alloy composition.

## Python files and their informations

## Candidate search for optimal alloy composition 

1. main_candidate_search_UTS_quaternary.ipynb : Python program file suggest the best quarternay alloy candidates for optimizing UTS  

2. main_candidate_search_YS_quaternary.ipynb : Python program file suggest the best quarternay alloy candidates for optimizing YS 

3. main_candidate_search_addition_quaternay.ipynb : Python program file suggest the best quarternay alloy candidates for optimizing composite target (addition)

4. main_candidate_search_Sqrt_quaternary.ipynb : Python program file suggest the best quarternay alloy candidates for optimizing composite target (Sqrt)

5. EI_Calculation_chunkwise.ipynb : Python program file to calcualte the EI values for large candidate size (quinary alloy having more than 74 million candidates)

## Mechanical properties prediction and peformance comparison between different models and different featurizaton: 

1. UTS_Oliynyk.ipynb : Python program file to compare perfromance in predicting UTS value for differnt ml models GBR, RF, SVR, KNN using Oliynyk feature

2. UTS_SelectedFeatures.ipynb : Python program file to compare perfromance in predicting UTS value for differnt ml models GBR, RF, SVR, KNN using domain knowledge based features

3. UTS_composition.ipynb : Python program file to compare perfromance in predicting UTS value for differnt ml models GBR, RF, SVR, KNN using atom percentage of alloying elements as features


4. YS_Oliynyk.ipynb : Python program file to compare perfromance in predicting YS value for differnt ml models GBR, RF, SVR, KNN using Oliynyk feature

5. YS_SelectedFeatures.ipynb : Python program file to compare perfromance in predicting YS value for differnt ml models GBR, RF, SVR, KNN using domain knowledge based features

6. YS_composition.ipynb : Python program file to compare perfromance in predicting YS value for differnt ml models GBR, RF, SVR, KNN using domain knowledge based features

## Other important python files 

1. Virtual_candidates_alloy_derivation.ipynb : Python program file for creating the virtual alloy candidates depending on different combinations such as quaternay/quinary/senary

2. Nb_strength_data_splitting_F.ipynb : Python program file for splitting the original data into different train/test datasets based on alloy uniqueness so that the alloy present in the training data should not repeat in the test dataset

3. performance_diff_traintest_split.ipynb : Python program file to compare the performance for differnt train/test split of the original alloy dataset

4. UMAP_All.ipynb : Pyhton program file to represent the alloy compostitons (Experimental as well as Suggested) in the two dimensional UMAP representations 

5. MOO_relationship.ipynb : Python program file to represent the relationship between YS, UTS and the composite properties for Multi Objective optimization

## Required Packages
Python 3.9.6 <br>
numpy 1.20.3 <br>
scipy 1.7.0 <br>
pandas 1.3.0 <br>
matplotlib 3.4.2 <br>
seaborn 0.11.1 <br>
scikit-learn 0.24.2 <br>
umap-learn 0.5.2

# Data

Note that the fractional values are in terms of atomic %.

File: data/EI_UMaP/ALL_YS_UTS.csv
formula,T,UTS,formula_1,T_1,YS,add,sqrt
Nb99.0Zr1.0,24,330.96,Nb99.0Zr1.0,24,255.8,586.76,418.2919574
Nb99.0Zr1.0,1093,157.9,Nb99.0Zr1.0,1093,147.55,305.45,216.1097233
Nb99.0Zr1.0,1371,59.64,Nb99.0Zr1.0,1371,48.27,107.91,76.72628298
Nb99.0Zr1.0,1482,40.68,Nb99.0Zr1.0,1482,31.72,72.4,51.58508312
Nb99.0Zr1.0,1649,20.34,Nb99.0Zr1.0,1649,16.13,36.47,25.95943952
Nb94.9Zr5.1,16,523.79,Nb94.9Zr5.1,16,425.49,949.28,674.8316117
Nb94.9Zr5.1,227,477.55,Nb94.9Zr5.1,227,397.01,874.56,621.0241079
Nb94.9Zr5.1,446,453.43,Nb94.9Zr5.1,446,381.76,835.19,592.7389497
Nb94.9Zr5.1,659,446.97,Nb94.9Zr5.1,659,383.03,830,588.6375471
Nb94.9Zr5.1,885,433.89,Nb94.9Zr5.1,885,373.3,807.19,572.3752459
Nb94.9Zr5.1,1092,239.6,Nb94.9Zr5.1,1092,180.58,420.18,300.0288259
Nb94.9Zr5.1,1315,106.08,Nb94.9Zr5.1,1315,79.36,185.44,132.4800966
Nb94.9Zr5.1,1372,105.02,Nb94.9Zr5.1,1372,105.02,210.04,148.5207083
Nb91.2V8.8,24,535.05,Nb91.2V8.8,24,372.33,907.38,651.8497767
Nb91.2V8.8,149,467.48,Nb91.2V8.8,149,322,789.48,567.6456204
Nb91.2V8.8,316,434.39,Nb91.2V8.8,316,270.28,704.67,511.6111321
Nb91.2V8.8,427,437.14,Nb91.2V8.8,427,271.66,708.8,514.6751745
Nb91.2V8.8,1093,270.28,Nb91.2V8.8,1093,217.19,487.47,346.7315597
Nb91.2V8.8,1204,221.33,Nb91.2V8.8,1204,190.3,411.63,291.8922042
Nb91.2V8.8,1316,165.48,Nb91.2V8.8,1316,156.52,322,227.776515
Nb91.2V8.8,1371,121.35,Nb91.2V8.8,1371,121.35,242.7,171.6148158
Nb91.2V8.8,1538,99.29,Nb91.2V8.8,1538,93.77,193.06,136.5698246
Nb88.7Ta5.7W5.6,24,517.13,Nb88.7Ta5.7W5.6,24,413.7,930.83,662.2470286
Nb88.7Ta5.7W5.6,427,413.7,Nb88.7Ta5.7W5.6,427,344.75,758.45,538.5167152
Nb88.7Ta5.7W5.6,538,358.54,Nb88.7Ta5.7W5.6,538,275.8,634.34,452.3456329
Nb88.7Ta5.7W5.6,649,330.96,Nb88.7Ta5.7W5.6,649,255.12,586.08,417.8764602
Nb88.7Ta5.7W5.6,871,310.28,Nb88.7Ta5.7W5.6,871,241.33,551.61,393.0824943
Nb88.7Ta5.7W5.6,982,268.91,Nb88.7Ta5.7W5.6,982,206.85,475.76,339.2631878
Nb88.7Ta5.7W5.6,1093,220.64,Nb88.7Ta5.7W5.6,1093,165.48,386.12,275.8
Nb88.7Ta5.7W5.6,1204,186.17,Nb88.7Ta5.7W5.6,1204,137.9,324.07,231.6801219
Nb88.7Ta5.7W5.6,1316,144.8,Nb88.7Ta5.7W5.6,1316,103.43,248.23,177.946073
Nb88.7Ta5.7W5.6,1371,124.11,Nb88.7Ta5.7W5.6,1371,89.64,213.75,153.0967723
Nb88.7Ta5.7W5.6,1427,110.32,Nb88.7Ta5.7W5.6,1427,75.85,186.17,133.8795164
Nb88.7Ta5.7W5.6,1538,82.74,Nb88.7Ta5.7W5.6,1538,58.61,141.35,101.3954619
Nb88.7Ta5.7W5.6,1649,68.95,Nb88.7Ta5.7W5.6,1649,48.27,117.22,84.16706838
Nb88.7Ta5.7W5.6,1760,55.16,Nb88.7Ta5.7W5.6,1760,41.37,96.53,68.95
Nb88.7Ta5.7W5.6,1871,44.82,Nb88.7Ta5.7W5.6,1871,33.1,77.92,55.71752328
Nb74.9Ta17.7W6.2Zr1.3,24,599.18,Nb74.9Ta17.7W6.2Zr1.3,24,479.2,1078.38,767.2348483
Nb74.9Ta17.7W6.2Zr1.3,204,468.86,Nb74.9Ta17.7W6.2Zr1.3,204,366.12,834.98,594.8727208
Nb74.9Ta17.7W6.2Zr1.3,427,367.5,Nb74.9Ta17.7W6.2Zr1.3,427,267.53,635.03,454.5641329
Nb74.9Ta17.7W6.2Zr1.3,649,435.07,Nb74.9Ta17.7W6.2Zr1.3,649,317.17,752.24,538.4075722
Nb74.9Ta17.7W6.2Zr1.3,871,357.16,Nb74.9Ta17.7W6.2Zr1.3,871,223.4,580.56,421.2728636
Nb74.9Ta17.7W6.2Zr1.3,982,310.28,Nb74.9Ta17.7W6.2Zr1.3,982,206.85,517.13,372.9083009
Nb74.9Ta17.7W6.2Zr1.3,1093,248.22,Nb74.9Ta17.7W6.2Zr1.3,1093,203.4,451.62,320.9123376
Nb74.9Ta17.7W6.2Zr1.3,1260,173.75,Nb74.9Ta17.7W6.2Zr1.3,1260,148.24,321.99,228.3947462
Nb74.9Ta17.7W6.2Zr1.3,1371,119.97,Nb74.9Ta17.7W6.2Zr1.3,1371,112.39,232.36,164.3907327
Nb74.9Ta17.7W6.2Zr1.3,1427,101.36,Nb74.9Ta17.7W6.2Zr1.3,1427,98.6,199.96,141.4065402
Nb79.3Ta19.5Zr1.2,27,606.87,Nb79.3Ta19.5Zr1.2,27,493.02,1099.89,781.8950807
Nb79.3Ta19.5Zr1.2,316,491.19,Nb79.3Ta19.5Zr1.2,316,420.49,911.68,646.5906404
Nb79.3Ta19.5Zr1.2,538,471.91,Nb79.3Ta19.5Zr1.2,538,440.69,912.6,645.6831454
Nb79.3Ta19.5Zr1.2,871,448.04,Nb79.3Ta19.5Zr1.2,871,382.85,830.89,589.3334914
Nb79.3Ta19.5Zr1.2,982,439.77,Nb79.3Ta19.5Zr1.2,982,340.62,780.39,556.255011
Nb79.3Ta19.5Zr1.2,1093,388.36,Nb79.3Ta19.5Zr1.2,1093,245.14,633.5,459.2571275
Nb79.3Ta19.5Zr1.2,1204,281.86,Nb79.3Ta19.5Zr1.2,1204,226.77,508.63,361.7591637
Nb79.3Ta19.5Zr1.2,1316,195.56,Nb79.3Ta19.5Zr1.2,1316,117.52,313.08,228.1549123
Nb79.3Ta19.5Zr1.2,1427,160.67,Nb79.3Ta19.5Zr1.2,1427,90.89,251.56,184.5964274
Nb77.6Ti17.7Zr4.7,22,554.62,Nb77.6Ti17.7Zr4.7,22,491.4,1046.02,740.9975063
Nb77.6Ti17.7Zr4.7,93,519.17,Nb77.6Ti17.7Zr4.7,93,455.19,974.36,690.4602994
Nb77.6Ti17.7Zr4.7,204,486.25,Nb77.6Ti17.7Zr4.7,204,404.5,890.75,632.5024209
Nb77.6Ti17.7Zr4.7,316,459.46,Nb77.6Ti17.7Zr4.7,316,361.04,820.5,584.3401177
Nb77.6Ti17.7Zr4.7,427,442.49,Nb77.6Ti17.7Zr4.7,427,315.18,757.67,543.2640541
Nb77.6Ti17.7Zr4.7,538,432.88,Nb77.6Ti17.7Zr4.7,538,280.18,713.06,515.6412772
Nb77.6Ti17.7Zr4.7,649,412.23,Nb77.6Ti17.7Zr4.7,649,262.07,674.3,488.4815839
Nb77.6Ti17.7Zr4.7,760,384.22,Nb77.6Ti17.7Zr4.7,760,248.79,633.01,457.7351554
Nb77.6Ti17.7Zr4.7,871,336.57,Nb77.6Ti17.7Zr4.7,871,239.14,575.71,412.8768636
Nb77.6Ti17.7Zr4.7,982,247.22,Nb77.6Ti17.7Zr4.7,982,196.89,444.11,316.0433522
Nb77.6Ti17.7Zr4.7,1093,165.22,Nb77.6Ti17.7Zr4.7,1093,152.23,317.45,224.6588999
Nb77.6Ti17.7Zr4.7,1149,128.09,Nb77.6Ti17.7Zr4.7,1149,128.09,256.18,181.1466152
Nb72.8C0.7Mo8.8Ti17.7,93,627.45,Nb72.8C0.7Mo8.8Ti17.7,93,598.49,1225.94,867.1123241
Nb72.8C0.7Mo8.8Ti17.7,204,550.91,Nb72.8C0.7Mo8.8Ti17.7,204,491.61,1042.52,738.3645578
Nb72.8C0.7Mo8.8Ti17.7,316,466.79,Nb72.8C0.7Mo8.8Ti17.7,316,380.6,847.39,602.2866959
Nb72.8C0.7Mo8.8Ti17.7,427,462.65,Nb72.8C0.7Mo8.8Ti17.7,427,380.6,843.25,599.0837859
Nb72.8C0.7Mo8.8Ti17.7,538,455.07,Nb72.8C0.7Mo8.8Ti17.7,538,330.27,785.34,562.2872734
Nb72.8C0.7Mo8.8Ti17.7,649,415.08,Nb72.8C0.7Mo8.8Ti17.7,649,317.17,732.25,522.3870359
Nb72.8C0.7Mo8.8Ti17.7,760,373.02,Nb72.8C0.7Mo8.8Ti17.7,760,266.15,639.17,458.2354667
Nb72.8C0.7Mo8.8Ti17.7,871,316.48,Nb72.8C0.7Mo8.8Ti17.7,871,248.91,565.39,402.6360373
Nb72.8C0.7Mo8.8Ti17.7,982,250.29,Nb72.8C0.7Mo8.8Ti17.7,982,225.47,475.76,336.8706057
Nb72.8C0.7Mo8.8Ti17.7,1093,180.65,Nb72.8C0.7Mo8.8Ti17.7,1093,177.89,358.54,253.5335769
Nb72.8C0.7Mo8.8Ti17.7,1427,70.33,Nb72.8C0.7Mo8.8Ti17.7,1427,55.16,125.49,89.38083967
Nb96.4W2.6Zr1.0,24,584.01,Nb96.4W2.6Zr1.0,24,450.93,1034.94,737.8384274
Nb96.4W2.6Zr1.0,871,399.91,Nb96.4W2.6Zr1.0,871,344.75,744.66,527.9967525
Nb96.4W2.6Zr1.0,1093,275.8,Nb96.4W2.6Zr1.0,1093,264.08,539.88,381.8427509
Nb96.4W2.6Zr1.0,1260,208.92,Nb96.4W2.6Zr1.0,1260,193.06,401.98,284.4639344
Nb96.4W2.6Zr1.0,1371,97.22,Nb96.4W2.6Zr1.0,1371,85.5,182.72,129.4680594
Nb92.9C0.8W5.3Zr1.1,24,672.26,Nb92.9C0.8W5.3Zr1.1,24,534.36,1206.62,858.7631322
Nb92.9C0.8W5.3Zr1.1,1093,324.07,Nb92.9C0.8W5.3Zr1.1,1093,272.35,596.42,423.3153522
Nb92.9C0.8W5.3Zr1.1,1204,244.77,Nb92.9C0.8W5.3Zr1.1,1204,172.38,417.15,299.3780508
Nb92.9C0.8W5.3Zr1.1,1316,175.82,Nb92.9C0.8W5.3Zr1.1,1316,151.69,327.51,232.2122488
Nb92.9C0.8W5.3Zr1.1,1427,94.81,Nb92.9C0.8W5.3Zr1.1,1427,89.64,184.45,130.4770696
Nb92.0W5.3Zr2.7,24,601.24,Nb92.0W5.3Zr2.7,24,472.31,1073.55,764.5693387
Nb92.0W5.3Zr2.7,399,429.56,Nb92.0W5.3Zr2.7,399,272.35,701.91,508.6219776
Nb92.0W5.3Zr2.7,538,383.36,Nb92.0W5.3Zr2.7,538,254.43,637.79,460.1081552
Nb92.0W5.3Zr2.7,1093,242.01,Nb92.0W5.3Zr2.7,1093,181.34,423.35,302.4120297
Nb92.0W5.3Zr2.7,1316,178.58,Nb92.0W5.3Zr2.7,1316,137.21,315.79,225.2052408
Nb92.0W5.3Zr2.7,1482,117.22,Nb92.0W5.3Zr2.7,1482,115.15,232.37,164.3169221
Nb92.0W5.3Zr2.7,1649,68.95,Nb92.0W5.3Zr2.7,1649,65.5,134.45,95.10180072
Nb85.5Mo5.2W8.2Zr1.1,24,834.3,Nb85.5Mo5.2W8.2Zr1.1,24,689.5,1523.8,1082.343171
Nb85.5Mo5.2W8.2Zr1.1,538,545.39,Nb85.5Mo5.2W8.2Zr1.1,538,522.64,1068.03,755.3825665
Nb85.5Mo5.2W8.2Zr1.1,871,541.26,Nb85.5Mo5.2W8.2Zr1.1,871,499.89,1041.15,736.7851788
Nb85.5Mo5.2W8.2Zr1.1,1093,450.24,Nb85.5Mo5.2W8.2Zr1.1,1093,406.81,857.05,606.8034556
Nb85.5Mo5.2W8.2Zr1.1,1204,366.12,Nb85.5Mo5.2W8.2Zr1.1,1204,313.72,679.84,482.1453026
Nb85.5Mo5.2W8.2Zr1.1,1288,311.65,Nb85.5Mo5.2W8.2Zr1.1,1288,268.91,580.56,411.6288505
Nb85.5Mo5.2W8.2Zr1.1,1371,222.71,Nb85.5Mo5.2W8.2Zr1.1,1371,192.37,415.08,294.2889074
Nb85.5Mo5.2W8.2Zr1.1,1482,171,Nb85.5Mo5.2W8.2Zr1.1,1482,157.21,328.21,232.2842743
Nb76.2Mo5.0Ti10.0W7.8Zr1.0,30,849.66,Nb76.2Mo5.0Ti10.0W7.8Zr1.0,30,558.01,1407.67,1016.51231
Nb76.2Mo5.0Ti10.0W7.8Zr1.0,649,650.7,Nb76.2Mo5.0Ti10.0W7.8Zr1.0,649,459.71,1110.41,796.7080859
Nb76.2Mo5.0Ti10.0W7.8Zr1.0,1093,353.11,Nb76.2Mo5.0Ti10.0W7.8Zr1.0,1093,234.67,587.78,423.9772175
Nb76.2Mo5.0Ti10.0W7.8Zr1.0,1205,252.04,Nb76.2Mo5.0Ti10.0W7.8Zr1.0,1205,185.44,437.48,312.9091804
Nb85.6V8.8Mo4.7Zr1.0,24,768.1,Nb85.6V8.8Mo4.7Zr1.0,24,604,1372.1,977.1354103
Nb85.6V8.8Mo4.7Zr1.0,982,482.65,Nb85.6V8.8Mo4.7Zr1.0,982,450.93,933.58,660.5216782
Nb85.6V8.8Mo4.7Zr1.0,1093,368.19,Nb85.6V8.8Mo4.7Zr1.0,1093,315.79,683.98,485.0641197
Nb85.6V8.8Mo4.7Zr1.0,1204,287.8,Nb85.6V8.8Mo4.7Zr1.0,1204,260.63,548.43,388.2741775
Nb85.6V8.8Mo4.7Zr1.0,1316,247.53,Nb85.6V8.8Mo4.7Zr1.0,1316,239.95,487.48,344.7420824
Nb85.6V8.8Mo4.7Zr1.0,1427,178.58,Nb85.6V8.8Mo4.7Zr1.0,1427,202.02,380.6,269.634747
Nb85.6V8.8Mo4.7Zr1.0,1538,133.07,Nb85.6V8.8Mo4.7Zr1.0,1538,124.8,257.87,182.4353718
Nb92.0Hf5.4Ti2.0Zr0.5,24,405.43,Nb92.0Hf5.4Ti2.0Zr0.5,24,347.51,752.94,533.9819145
Nb92.0Hf5.4Ti2.0Zr0.5,1093,188.23,Nb92.0Hf5.4Ti2.0Zr0.5,1093,126.87,315.1,226.994559
Nb92.0Hf5.4Ti2.0Zr0.5,1371,82.74,Nb92.0Hf5.4Ti2.0Zr0.5,1371,71.02,153.76,109.0401211
Nb92.0Hf5.4Ti2.0Zr0.5,1482,65.5,Nb92.0Hf5.4Ti2.0Zr0.5,1482,59.3,124.8,88.35575816
Nb92.0Hf5.4Ti2.0Zr0.5,1649,34.48,Nb92.0Hf5.4Ti2.0Zr0.5,1649,28.96,63.44,45.02834663
Nb88.6Hf5.8W5.6,24,584.01,Nb88.6Hf5.8W5.6,24,487.48,1071.49,760.726252
Nb88.6Hf5.8W5.6,316,406.81,Nb88.6Hf5.8W5.6,316,313.03,719.84,513.3051305
Nb88.6Hf5.8W5.6,649,407.49,Nb88.6Hf5.8W5.6,649,248.91,656.4,477.4979458
Nb88.6Hf5.8W5.6,1093,270.28,Nb88.6Hf5.8W5.6,1093,200.64,470.92,336.6120735
Nb88.6Hf5.8W5.6,1371,150.31,Nb88.6Hf5.8W5.6,1371,138.59,288.9,204.451178
Nb88.6Hf5.8W5.6,1482,126.18,Nb88.6Hf5.8W5.6,1482,120.66,246.84,174.5858757
Nb88.6Hf5.8W5.6,1649,84.81,Nb88.6Hf5.8W5.6,1649,79.98,164.79,116.5741674
Nb87.7W11.2Zr1.1,24,1182.49,Nb87.7W11.2Zr1.1,24,985.99,2168.48,1539.629462
Nb87.7W11.2Zr1.1,871,698.46,Nb87.7W11.2Zr1.1,871,635.72,1334.18,944.4502581
Nb87.7W11.2Zr1.1,1093,586.08,Nb87.7W11.2Zr1.1,1093,559.18,1145.26,810.0444672
Nb87.7W11.2Zr1.1,1204,495.75,Nb87.7W11.2Zr1.1,1204,462.65,958.4,678.0951887
Nb64.4W10.2Ti19.5Mo5.8,204,682.61,Nb64.4W10.2Ti19.5Mo5.8,204,655.03,1337.64,946.0553435
Nb64.4W10.2Ti19.5Mo5.8,316,603.31,Nb64.4W10.2Ti19.5Mo5.8,316,537.81,1141.12,808.2218459
Nb64.4W10.2Ti19.5Mo5.8,427,558.5,Nb64.4W10.2Ti19.5Mo5.8,427,475.76,1034.26,733.6687451
Nb64.4W10.2Ti19.5Mo5.8,538,586.08,Nb64.4W10.2Ti19.5Mo5.8,538,448.18,1034.26,737.804228
Nb64.4W10.2Ti19.5Mo5.8,649,558.5,Nb64.4W10.2Ti19.5Mo5.8,649,424.04,982.54,701.2361739
Nb64.4W10.2Ti19.5Mo5.8,760,558.5,Nb64.4W10.2Ti19.5Mo5.8,760,424.04,982.54,701.2361739
Nb64.4W10.2Ti19.5Mo5.8,871,496.44,Nb64.4W10.2Ti19.5Mo5.8,871,393.02,889.46,633.1803803
Nb64.4W10.2Ti19.5Mo5.8,982,368.88,Nb64.4W10.2Ti19.5Mo5.8,982,330.96,699.84,495.5875059
Nb64.4W10.2Ti19.5Mo5.8,1093,337.86,Nb64.4W10.2Ti19.5Mo5.8,1093,313.72,651.58,461.052728

File: data/EI_UMaP/Nb_alloy_UTS_roomtemp.csv
alloy,temp,UTS_Mpa,formula,Exp_the
Nb99Zr1,24,330.96,Nb99.0Zr1.0,0
Nb95Zr5,16,523.79,Nb94.9Zr5.1,0
Nb95V5,24,535.05,Nb91.2V8.8,0
Nb88.5Hf10Ti1Zr0.5,24,405.43,Nb92.0Hf5.4Ti2.0Zr0.5,0
Nb80Ta10W10,24,517.13,Nb88.7Ta5.7W5.6,0
Nb61Ta28W10Zr1,24,599.18,Nb74.9Ta17.7W6.2Zr1.3,0
Nb67Ta32Zr1,27,606.87,Nb79.3Ta19.5Zr1.2,0
Nb85Ti10Zr5,22,554.62,Nb77.6Ti17.7Zr4.7,0
Nb79.9C0.1Mo10Ti10,24,637.79,Nb72.8C0.7Mo8.8Ti17.7,0
Nb94W5Zr1 ,24,584.01,Nb96.4W2.6Zr1.0,0
Nb88.9C0.1W10Zr1,24,672.26,Nb92.9C0.8W5.3Zr1.1,0
Nb87.5W10Zr2.5,24,601.24,Nb92.0W5.3Zr2.7,0
Nb80Hf10W10,24,584.01,Nb88.6Hf5.8W5.6,0
Nb79Mo5W15Zr1,24,834.3,Nb85.5Mo5.2W8.2Zr1.1,0
Nb74Mo5Ti5W15Zr1,30,849.66,Nb76.2Mo5.0Ti10.0W7.8Zr1.0,0
Nb79W20Zr1,24,1182.49,Nb87.7W11.2Zr1.1,0
Nb89V5Mo5Zr1,24,768.1,Nb85.6V8.8Mo4.7Zr1.0,0
Nb78Zr1Hf1W20,24,911.4271052,Nb87.0Zr1.1Hf0.6W11.3,1
Nb77Zr1Ta3W19,24,909.5265525,Nb86.4Zr1.1Ta1.7W10.8,1
Nb76Zr1Ta4W19,24,912.3974812,Nb85.7Zr1.1Ta2.3W10.8,1
Nb78Zr1Ta1W20,24,914.5039172,Nb87.0Zr1.1Ta0.6W11.3,1
Nb77Hf2Ta1W20,24,914.2542208,Nb86.8Hf1.2Ta0.6W11.4,1
Nb76Zr2Ta2W20,24,913.1606589,Nb85.2Zr2.3Ta1.2W11.3,1
Nb75Hf2Ta4W19,24,912.3079451,Nb85.5Hf1.2Ta2.3W10.9,1

File: data/EI_UMaP/Nb_alloy_UTS_roomtemp_quinary.csv
formula,temp,UTS_Mpa,label
Nb99.0Zr1.0,24,330.96,0
Nb94.9Zr5.1,16,523.79,0
Nb91.2V8.8,24,535.05,0
Nb92.0Hf5.4Ti2.0Zr0.5,24,405.43,3
Nb88.7Ta5.7W5.6,24,517.13,0
Nb74.9Ta17.7W6.2Zr1.3,24,599.18,0
Nb79.3Ta19.5Zr1.2,27,606.87,0
Nb77.6Ti17.7Zr4.7,22,554.62,0
Nb72.8C0.7Mo8.8Ti17.7,24,637.79,0
Nb96.4W2.6Zr1.0,24,584.01,0
Nb92.9C0.8W5.3Zr1.1,24,672.26,0
Nb92.0W5.3Zr2.7,24,601.24,0
Nb88.6Hf5.8W5.6,24,584.01,3
Nb85.5Mo5.2W8.2Zr1.1,24,834.3,0
Nb76.2Mo5.0Ti10.0W7.8Zr1.0,30,849.66,0
Nb87.7W11.2Zr1.1,24,1182.49,3
Nb85.6V8.8Mo4.7Zr1.0,24,768.1,0
Nb85.0Zr1.2Ta3.5W9.7Re0.6,24,910.538551,1
Nb83.7Zr1.2Ta5.3W9.3Re0.6,24,912.071728,1
Nb86.4Zr1.1Hf0.6Ta0.6W11.3,24,914.298034,1
 Nb84.9Hf1.8Ta2.9W9.3Re1.1,24,909.160627,1
Nb85.7Zr1.1Ta2.9W9.1Re1.1,24,909.211553,1
Nb85.0Zr1.2Hf0.6Ta2.3W10.9,24,912.476138,1
Nb86.2Hf1.8Ta1.2W9.7Re1.1,24,909.318507,1

File: data/EI_UMaP/Nb_alloy_YS_all.csv
alloy,temp,YS_Mpa,std,ei,formula,label
Nb99Zr1,24,255.8,,,Nb99.0Zr1.0,0
Nb95Zr5,16,425.49,,,Nb94.9Zr5.1,0
Nb95V5,24,372.33,,,Nb91.2V8.8,0
Nb88.5Hf10Ti1Zr0.5,24,347.51,,,Nb92.0Hf5.4Ti2.0Zr0.5,0
Nb80Ta10W10,24,413.7,,,Nb88.7Ta5.7W5.6,0
Nb61Ta28W10Zr1,24,479.2,,,Nb74.9Ta17.7W6.2Zr1.3,0
Nb67Ta32Zr1,27,493.02,,,Nb79.3Ta19.5Zr1.2,0
Nb85Ti10Zr5,22,491.4,,,Nb77.6Ti17.7Zr4.7,0
Nb94W5Zr1 ,24,450.93,,,Nb96.4W2.6Zr1.0,0
Nb88.9C0.1W10Zr1,24,534.36,,,Nb92.9C0.8W5.3Zr1.1,0
Nb87.5W10Zr2.5,24,472.31,,,Nb92.0W5.3Zr2.7,0
Nb80Hf10W10,24,487.48,,,Nb88.6Hf5.8W5.6,0
Nb79Mo5W15Zr1,24,689.5,,,Nb85.5Mo5.2W8.2Zr1.1,0
Nb74Mo5Ti5W15Zr1,30,558.01,,,Nb76.2Mo5.0Ti10.0W7.8Zr1.0,0
Nb79W20Zr1,24,985.99,,,Nb87.7W11.2Zr1.1,0
Nb89V5Mo5Zr1,24,604,,,Nb85.6V8.8Mo4.7Zr1.0,0
Nb78Zr1Hf1W20,24,874.1451834,138.9171426,16.54661741,Nb87.0Zr1.1Hf0.6W11.3,1
xxxxx,24,876.662718,135.1684946,15.99502345,Nb86.4Zr1.1Hf0.6Ta0.6W11.3,1
Nb78Zr1Ta1W20,24,877.3035105,134.2080629,15.85290821,Nb87.0Zr1.1Ta0.6W11.3,1
Nb77Hf2Ta1W20,24,870.5047785,131.0271348,13.61234803,Nb86.8Hf1.2Ta0.6W11.4,1
xxxxx,24,860.9644199,136.4349793,13.29415752,Nb83.7Zr1.2Ta5.3W9.3Re0.6,1
Nb77Zr1Ta3W19,24,860.9889868,136.3116861,13.26626006,Nb86.4Zr1.1Ta1.7W10.8,1
xxxxx,24,861.3017844,135.9101048,13.21721668,Nb85.0Zr1.2Ta3.5W9.7Re0.6,1
xxxxx,24,861.7459186,135.2638224,13.12768085,Nb85.0Zr1.2Hf0.6Ta2.3W10.9,1
Nb76Zr2Ta2W20,24,861.9904871,134.9225113,13.08220584,Nb85.2Zr2.3Ta1.2W11.3,1
xxxxx,24,861.9910295,134.9219915,13.082167,Nb85.7Zr1.1Hf1.2Ta0.6W11.4,1
xxxxx,24,867.3033013,130.3932086,12.85021435,Nb85.7Zr1.1Hf0.6Ta1.2W11.4,1
Nb76Zr1Ta3W20,24,867.1097755,130.6548095,12.88408612,Nb85.7Zr1.1Ta1.7W11.4,1
xxxxx,24,867.3121759,130.3843296,12.84948295,Nb85.0Zr1.2Hf0.6Ta1.7W11.5,1
Nb75Hf3Ta2W20,24,867.3121759,130.3843296,12.84948295,Nb85.5Hf1.8Ta1.2W11.5,1

File: data/EI_UMaP/Nb_alloy_add_roomtemp.csv
formula,T,add,label
Nb99.0Zr1.0,24,586.76,0
Nb94.9Zr5.1,16,949.28,0
Nb91.2V8.8,24,907.38,0
Nb88.7Ta5.7W5.6,24,930.83,0
Nb74.9Ta17.7W6.2Zr1.3,24,1078.38,0
Nb79.3Ta19.5Zr1.2,27,1099.89,0
Nb77.6Ti17.7Zr4.7,22,1046.02,0
Nb96.4W2.6Zr1.0,24,1034.94,0
Nb92.9C0.8W5.3Zr1.1,24,1206.62,0
Nb92.0W5.3Zr2.7,24,1073.55,0
Nb85.5Mo5.2W8.2Zr1.1,24,1523.8,0
Nb76.2Mo5.0Ti10.0W7.8Zr1.0,30,1407.67,0
Nb85.6V8.8Mo4.7Zr1.0,24,1372.1,0
Nb92.0Hf5.4Ti2.0Zr0.5,24,752.94,0
Nb88.6Hf5.8W5.6,24,1071.49,0
Nb87.7W11.2Zr1.1,24,2168.48,0
Nb87.0Zr1.1Hf0.6W11.3,24,1854.529148,1
Nb87.0Zr1.1Ta0.6W11.3,24,1856.200576,1
Nb86.8Hf1.2Ta0.6W11.4,24,1850.424073,1
Nb87.5Hf0.6Ta0.6W11.3,24,1849.959776,1
Nb85.7Zr1.1Ta1.7W11.4,24,1844.129093,1
Nb86.4Zr1.1Ta1.7W10.8,24,1839.964558,1
Nb86.2Hf1.8Ta0.6W11.5,24,1844.906405,1

File: data/EI_UMaP/Nb_alloy_add_sqrt_all_roomtemp.csv
formula,T,UTS,formula_1,T_1,YS,add,sqrt
Nb99.0Zr1.0,24,330.96,Nb99.0Zr1.0,24,255.8,586.76,418.2919574
Nb94.9Zr5.1,16,523.79,Nb94.9Zr5.1,16,425.49,949.28,674.8316117
Nb91.2V8.8,24,535.05,Nb91.2V8.8,24,372.33,907.38,651.8497767
Nb88.7Ta5.7W5.6,24,517.13,Nb88.7Ta5.7W5.6,24,413.7,930.83,662.2470286
Nb74.9Ta17.7W6.2Zr1.3,24,599.18,Nb74.9Ta17.7W6.2Zr1.3,24,479.2,1078.38,767.2348483
Nb79.3Ta19.5Zr1.2,27,606.87,Nb79.3Ta19.5Zr1.2,27,493.02,1099.89,781.8950807
Nb77.6Ti17.7Zr4.7,22,554.62,Nb77.6Ti17.7Zr4.7,22,491.4,1046.02,740.9975063
Nb96.4W2.6Zr1.0,24,584.01,Nb96.4W2.6Zr1.0,24,450.93,1034.94,737.8384274
Nb92.9C0.8W5.3Zr1.1,24,672.26,Nb92.9C0.8W5.3Zr1.1,24,534.36,1206.62,858.7631322
Nb92.0W5.3Zr2.7,24,601.24,Nb92.0W5.3Zr2.7,24,472.31,1073.55,764.5693387
Nb85.5Mo5.2W8.2Zr1.1,24,834.3,Nb85.5Mo5.2W8.2Zr1.1,24,689.5,1523.8,1082.343171
Nb76.2Mo5.0Ti10.0W7.8Zr1.0,30,849.66,Nb76.2Mo5.0Ti10.0W7.8Zr1.0,30,558.01,1407.67,1016.51231
Nb85.6V8.8Mo4.7Zr1.0,24,768.1,Nb85.6V8.8Mo4.7Zr1.0,24,604,1372.1,977.1354103
Nb92.0Hf5.4Ti2.0Zr0.5,24,405.43,Nb92.0Hf5.4Ti2.0Zr0.5,24,347.51,752.94,533.9819145
Nb88.6Hf5.8W5.6,24,584.01,Nb88.6Hf5.8W5.6,24,487.48,1071.49,760.726252
Nb87.7W11.2Zr1.1,24,1182.49,Nb87.7W11.2Zr1.1,24,985.99,2168.48,1539.629462

File: data/EI_UMaP/Nb_alloy_sqrt_roomtemp.csv
formula,T,sqrt
Nb99.0Zr1.0,24,418.2919574
Nb94.9Zr5.1,16,674.8316117
Nb91.2V8.8,24,651.8497767
Nb88.7Ta5.7W5.6,24,662.2470286
Nb74.9Ta17.7W6.2Zr1.3,24,767.2348483
Nb79.3Ta19.5Zr1.2,27,781.8950807
Nb77.6Ti17.7Zr4.7,22,740.9975063
Nb96.4W2.6Zr1.0,24,737.8384274
Nb92.9C0.8W5.3Zr1.1,24,858.7631322
Nb92.0W5.3Zr2.7,24,764.5693387
Nb85.5Mo5.2W8.2Zr1.1,24,1082.343171
Nb76.2Mo5.0Ti10.0W7.8Zr1.0,30,1016.51231
Nb85.6V8.8Mo4.7Zr1.0,24,977.1354103
Nb92.0Hf5.4Ti2.0Zr0.5,24,533.9819145
Nb88.6Hf5.8W5.6,24,760.726252
Nb87.7W11.2Zr1.1,24,1539.629462
Nb87.0Zr1.1Hf0.6W11.3,24,1331.951941
Nb87.0Zr1.1Ta0.6W11.3,24,1333.431757
Nb86.8Hf1.2Ta0.6W11.4,24,1329.24489
Nb87.5Hf0.6Ta0.6W11.3,24,1329.120383
Nb86.4Zr1.1Ta1.7W10.8,24,1322.041712
Nb85.7Zr1.1Ta1.7W11.4,24,1324.554252
Nb85.5Hf1.8Ta1.2W11.5,24,1325.031769

File: data/EI_UMaP/Nballoy_UTS_all.csv
formula,temp,UTS_Mpa,std,ei,label
Nb99.0Zr1.0,24,330.96,,ex,0
Nb94.9Zr5.1,16,523.79,,ex,0
Nb91.2V8.8,24,535.05,,ex,0
Nb92.0Hf5.4Ti2.0Zr0.5,24,405.43,,ex,0
Nb88.7Ta5.7W5.6,24,517.13,,ex,0
Nb74.9Ta17.7W6.2Zr1.3,24,599.18,,ex,0
Nb79.3Ta19.5Zr1.2,27,606.87,,ex,0
Nb77.6Ti17.7Zr4.7,22,554.62,,ex,0
Nb72.8C0.7Mo8.8Ti17.7,24,637.79,,ex,0
Nb96.4W2.6Zr1.0,24,584.01,,ex,0
Nb92.9C0.8W5.3Zr1.1,24,672.26,,ex,0
Nb92.0W5.3Zr2.7,24,601.24,,ex,0
Nb88.6Hf5.8W5.6,24,584.01,,ex,0
Nb85.5Mo5.2W8.2Zr1.1,24,834.3,,ex,0
Nb76.2Mo5.0Ti10.0W7.8Zr1.0,30,849.66,,ex,0
Nb87.7W11.2Zr1.1,24,1182.49,,ex,0
Nb85.6V8.8Mo4.7Zr1.0,24,768.1,,ex,0
Nb87.0Zr1.1Hf0.6W11.3,24,911.4271052,132.884163,1.01316675,1
Nb86.4Zr1.1Ta1.7W10.8,24,909.5265525,133.6154575,1.010320467,1
Nb85.0Zr1.2Ta3.5W9.7Re0.6,24,910.538551,132.6367584,0.98283122,1
Nb83.7Zr1.2Ta5.3W9.3Re0.6,24,912.071728,131.1689007,0.942586872,1
Nb86.4Zr1.1Hf0.6Ta0.6W11.3,24,914.298034,129.9979296,0.93049299,1
 Nb84.9Hf1.8Ta2.9W9.3Re1.1,24,909.160627,132.0916125,0.929608986,1
Nb85.7Zr1.1Ta2.9W9.1Re1.1,24,909.211553,132.0432098,0.928320599,1
Nb85.7Zr1.1Ta2.3W10.8,24,912.3974812,130.6917554,0.92632796,1
Nb85.0Zr1.2Hf0.6Ta2.3W10.9,24,912.476138,130.5802269,0.922598871,1
Nb86.2Hf1.8Ta1.2W9.7Re1.1,24,909.318507,131.8468563,0.921194682,1
Nb86.9Hf1.2Ta1.2W9.7Re1.1,24,909.3694325,131.7983027,0.919905359,1
Nb87.0Zr1.1Ta0.6W11.3,24,914.5039172,129.6134064,0.916319096,1
Nb84.4Zr1.2Hf0.6Ta2.9W10.9,24,912.2129663,130.3820552,0.90827448,1
Nb86.8Hf1.2Ta0.6W11.4,24,914.2542208,129.4840328,0.905452351,1
