Repository: truptimohanty/Nballoy_BO

# Nballoy_BO
Machine learning guided optimal composition selection for high strength Niobium alloy

## Design Strategy
First, we created a high dimensional input feature space for each alloy composition based on the domain knowledge-based material descriptors. Then, a machine learning model was trained to predict the targeted property by learning the alloys’ feature-property relationship. A virtual quaternary and quinary alloy compositions space has been created and using the trained machine learning model with bootstrapping technique we estimated the uncertainties for each candidate in virtual space. Thereafter, the Bayesian optimization algorithm was applied which evaluated a utility function based on the uncertainties of prediction for each candidate to suggest suitable alloy composition.

## Python files and their informations

## Candidate search for optimal alloy composition 

1. main_candidate_search_UTS_quaternary.ipynb : Python program file suggest the best quarternay alloy candidates for optimizing UTS  

2. main_candidate_search_YS_quaternary.ipynb : Python program file suggest the best quarternay alloy candidates for optimizing YS 

3. main_candidate_search_addition_quaternay.ipynb : Python program file suggest the best quarternay alloy candidates for optimizing composite target (addition)

4. main_candidate_search_Sqrt_quaternary.ipynb : Python program file suggest the best quarternay alloy candidates for optimizing composite target (Sqrt)

5. EI_Calculation_chunkwise.ipynb : Python program file to calcualte the EI values for large candidate size (quinary alloy having more than 74 million candidates)

## Mechanical properties prediction and peformance comparison between different models and different featurizaton: 

1. UTS_Oliynyk.ipynb : Python program file to compare perfromance in predicting UTS value for differnt ml models GBR, RF, SVR, KNN using Oliynyk feature

2. UTS_SelectedFeatures.ipynb : Python program file to compare perfromance in predicting UTS value for differnt ml models GBR, RF, SVR, KNN using domain knowledge based features

3. UTS_composition.ipynb : Python program file to compare perfromance in predicting UTS value for differnt ml models GBR, RF, SVR, KNN using atom percentage of alloying elements as features


4. YS_Oliynyk.ipynb : Python program file to compare perfromance in predicting YS value for differnt ml models GBR, RF, SVR, KNN using Oliynyk feature

5. YS_SelectedFeatures.ipynb : Python program file to compare perfromance in predicting YS value for differnt ml models GBR, RF, SVR, KNN using domain knowledge based features

6. YS_composition.ipynb : Python program file to compare perfromance in predicting YS value for differnt ml models GBR, RF, SVR, KNN using domain knowledge based features

## Other important python files 

1. Virtual_candidates_alloy_derivation.ipynb : Python program file for creating the virtual alloy candidates depending on different combinations such as quaternay/quinary/senary

2. Nb_strength_data_splitting_F.ipynb : Python program file for splitting the original data into different train/test datasets based on alloy uniqueness so that the alloy present in the training data should not repeat in the test dataset

3. performance_diff_traintest_split.ipynb : Python program file to compare the performance for differnt train/test split of the original alloy dataset

4. UMAP_All.ipynb : Pyhton program file to represent the alloy compostitons (Experimental as well as Suggested) in the two dimensional UMAP representations 

5. MOO_relationship.ipynb : Python program file to represent the relationship between YS, UTS and the composite properties for Multi Objective optimization

## Required Packages
Python 3.9.6 <br>
numpy 1.20.3 <br>
scipy 1.7.0 <br>
pandas 1.3.0 <br>
matplotlib 3.4.2 <br>
seaborn 0.11.1 <br>
scikit-learn 0.24.2 <br>
umap-learn 0.5.2

# Data

Note that the fractional values are in terms of atomic %.

File: data/model_input/extended_input/ALL_YS_UTS_RT.csv
formula,T,UTS,YS
Nb99.0Zr1.0,24,330.96,255.8
Nb94.9Zr5.1,16,523.79,425.49
Nb91.2V8.8,24,535.05,372.33
Nb88.7Ta5.7W5.6,24,517.13,413.7
Nb74.9Ta17.7W6.2Zr1.3,24,599.18,479.2
Nb79.3Ta19.5Zr1.2,27,606.87,493.02
Nb77.6Ti17.7Zr4.7,22,554.62,491.4
Nb96.4W2.6Zr1.0,24,584.01,450.93
Nb92.9C0.8W5.3Zr1.1,24,672.26,534.36
Nb92.0W5.3Zr2.7,24,601.24,472.31
Nb85.5Mo5.2W8.2Zr1.1,24,834.3,689.5
Nb76.2Mo5.0Ti10.0W7.8Zr1.0,30,849.66,558.01
Nb85.6V8.8Mo4.7Zr1.0,24,768.1,604
Nb92.0Hf5.4Ti2.0Zr0.5,24,405.43,347.51
Nb88.6Hf5.8W5.6,24,584.01,487.48
Nb87.7W11.2Zr1.1,24,1182.49,985.99

File: data/model_input/extended_input/train_add.csv
formula,T,target
Nb99.0Zr1.0,24,586.76
Nb99.0Zr1.0,1093,305.45
Nb99.0Zr1.0,1371,107.91
Nb99.0Zr1.0,1482,72.4
Nb99.0Zr1.0,1649,36.47
Nb94.9Zr5.1,16,949.28
Nb94.9Zr5.1,227,874.56
Nb94.9Zr5.1,446,835.19
Nb94.9Zr5.1,659,830
Nb94.9Zr5.1,885,807.19
Nb94.9Zr5.1,1092,420.18
Nb94.9Zr5.1,1315,185.44
Nb94.9Zr5.1,1372,210.04
Nb91.2V8.8,24,907.38
Nb91.2V8.8,149,789.48
Nb91.2V8.8,316,704.67
Nb91.2V8.8,427,708.8
Nb91.2V8.8,1093,487.47
Nb91.2V8.8,1204,411.63
Nb91.2V8.8,1316,322
Nb91.2V8.8,1371,242.7
Nb91.2V8.8,1538,193.06
Nb88.7Ta5.7W5.6,24,930.83
Nb88.7Ta5.7W5.6,427,758.45
Nb88.7Ta5.7W5.6,538,634.34
Nb88.7Ta5.7W5.6,649,586.08
Nb88.7Ta5.7W5.6,871,551.61
Nb88.7Ta5.7W5.6,982,475.76
Nb88.7Ta5.7W5.6,1093,386.12
Nb88.7Ta5.7W5.6,1204,324.07
Nb88.7Ta5.7W5.6,1316,248.23
Nb88.7Ta5.7W5.6,1371,213.75
Nb88.7Ta5.7W5.6,1427,186.17
Nb88.7Ta5.7W5.6,1538,141.35
Nb88.7Ta5.7W5.6,1649,117.22
Nb88.7Ta5.7W5.6,1760,96.53
Nb88.7Ta5.7W5.6,1871,77.92
Nb74.9Ta17.7W6.2Zr1.3,24,1078.38
Nb74.9Ta17.7W6.2Zr1.3,204,834.98
Nb74.9Ta17.7W6.2Zr1.3,427,635.03
Nb74.9Ta17.7W6.2Zr1.3,649,752.24
Nb74.9Ta17.7W6.2Zr1.3,871,580.56
Nb74.9Ta17.7W6.2Zr1.3,982,517.13
Nb74.9Ta17.7W6.2Zr1.3,1093,451.62
Nb74.9Ta17.7W6.2Zr1.3,1260,321.99
Nb74.9Ta17.7W6.2Zr1.3,1371,232.36
Nb74.9Ta17.7W6.2Zr1.3,1427,199.96
Nb79.3Ta19.5Zr1.2,27,1099.89
Nb79.3Ta19.5Zr1.2,316,911.68
Nb79.3Ta19.5Zr1.2,538,912.6
Nb79.3Ta19.5Zr1.2,871,830.89
Nb79.3Ta19.5Zr1.2,982,780.39
Nb79.3Ta19.5Zr1.2,1093,633.5
Nb79.3Ta19.5Zr1.2,1204,508.63
Nb79.3Ta19.5Zr1.2,1316,313.08
Nb79.3Ta19.5Zr1.2,1427,251.56
Nb77.6Ti17.7Zr4.7,22,1046.02
Nb77.6Ti17.7Zr4.7,93,974.36
Nb77.6Ti17.7Zr4.7,204,890.75
Nb77.6Ti17.7Zr4.7,316,820.5
Nb77.6Ti17.7Zr4.7,427,757.67
Nb77.6Ti17.7Zr4.7,538,713.06
Nb77.6Ti17.7Zr4.7,649,674.3
Nb77.6Ti17.7Zr4.7,760,633.01
Nb77.6Ti17.7Zr4.7,871,575.71
Nb77.6Ti17.7Zr4.7,982,444.11
Nb77.6Ti17.7Zr4.7,1093,317.45
Nb77.6Ti17.7Zr4.7,1149,256.18
Nb72.8C0.7Mo8.8Ti17.7,93,1225.94
Nb72.8C0.7Mo8.8Ti17.7,204,1042.52
Nb72.8C0.7Mo8.8Ti17.7,316,847.39
Nb72.8C0.7Mo8.8Ti17.7,427,843.25
Nb72.8C0.7Mo8.8Ti17.7,538,785.34
Nb72.8C0.7Mo8.8Ti17.7,649,732.25
Nb72.8C0.7Mo8.8Ti17.7,760,639.17
Nb72.8C0.7Mo8.8Ti17.7,871,565.39
Nb72.8C0.7Mo8.8Ti17.7,982,475.76
Nb72.8C0.7Mo8.8Ti17.7,1093,358.54
Nb72.8C0.7Mo8.8Ti17.7,1427,125.49
Nb96.4W2.6Zr1.0,24,1034.94
Nb96.4W2.6Zr1.0,871,744.66
Nb96.4W2.6Zr1.0,1093,539.88
Nb96.4W2.6Zr1.0,1260,401.98
Nb96.4W2.6Zr1.0,1371,182.72
Nb92.9C0.8W5.3Zr1.1,24,1206.62
Nb92.9C0.8W5.3Zr1.1,1093,596.42
Nb92.9C0.8W5.3Zr1.1,1204,417.15
Nb92.9C0.8W5.3Zr1.1,1316,327.51
Nb92.9C0.8W5.3Zr1.1,1427,184.45
Nb92.0W5.3Zr2.7,24,1073.55
Nb92.0W5.3Zr2.7,399,701.91
Nb92.0W5.3Zr2.7,538,637.79
Nb92.0W5.3Zr2.7,1093,423.35
Nb92.0W5.3Zr2.7,1316,315.79
Nb92.0W5.3Zr2.7,1482,232.37
Nb92.0W5.3Zr2.7,1649,134.45
Nb85.5Mo5.2W8.2Zr1.1,24,1523.8
Nb85.5Mo5.2W8.2Zr1.1,538,1068.03
Nb85.5Mo5.2W8.2Zr1.1,871,1041.15
Nb85.5Mo5.2W8.2Zr1.1,1093,857.05
Nb85.5Mo5.2W8.2Zr1.1,1204,679.84
Nb85.5Mo5.2W8.2Zr1.1,1288,580.56
Nb85.5Mo5.2W8.2Zr1.1,1371,415.08
Nb85.5Mo5.2W8.2Zr1.1,1482,328.21
Nb76.2Mo5.0Ti10.0W7.8Zr1.0,30,1407.67
Nb76.2Mo5.0Ti10.0W7.8Zr1.0,649,1110.41
Nb76.2Mo5.0Ti10.0W7.8Zr1.0,1093,587.78
Nb76.2Mo5.0Ti10.0W7.8Zr1.0,1205,437.48
Nb85.6V8.8Mo4.7Zr1.0,24,1372.1
Nb85.6V8.8Mo4.7Zr1.0,982,933.58
Nb85.6V8.8Mo4.7Zr1.0,1093,683.98
Nb85.6V8.8Mo4.7Zr1.0,1204,548.43
Nb85.6V8.8Mo4.7Zr1.0,1316,487.48
Nb85.6V8.8Mo4.7Zr1.0,1427,380.6
Nb85.6V8.8Mo4.7Zr1.0,1538,257.87

File: data/model_input/extended_input/train_all.csv
formula,T,target,,formula,T,target
Nb99.0Zr1.0,24,330.96,,Nb99.0Zr1.0,24,255.8
Nb99.0Zr1.0,1093,157.9,,Nb99.0Zr1.0,1093,147.55
Nb99.0Zr1.0,1371,59.64,,Nb99.0Zr1.0,1371,48.27
Nb99.0Zr1.0,1482,40.68,,Nb99.0Zr1.0,1482,31.72
Nb99.0Zr1.0,1649,20.34,,Nb99.0Zr1.0,1649,16.13
Nb94.9Zr5.1,16,523.79,,Nb94.9Zr5.1,16,425.49
Nb94.9Zr5.1,227,477.55,,Nb94.9Zr5.1,227,397.01
Nb94.9Zr5.1,446,453.43,,Nb94.9Zr5.1,446,381.76
Nb94.9Zr5.1,659,446.97,,Nb94.9Zr5.1,659,383.03
Nb94.9Zr5.1,885,433.89,,Nb94.9Zr5.1,885,373.3
Nb94.9Zr5.1,1092,239.6,,Nb94.9Zr5.1,1092,180.58
Nb94.9Zr5.1,1315,106.08,,Nb94.9Zr5.1,1315,79.36
Nb94.9Zr5.1,1372,105.02,,Nb94.9Zr5.1,1372,105.02
Nb91.2V8.8,24,535.05,,Nb91.2V8.8,24,372.33
Nb91.2V8.8,149,467.48,,Nb91.2V8.8,149,322
Nb91.2V8.8,316,434.39,,Nb91.2V8.8,316,270.28
Nb91.2V8.8,427,437.14,,Nb91.2V8.8,427,271.66
Nb91.2V8.8,1093,270.28,,Nb91.2V8.8,1093,217.19
Nb91.2V8.8,1204,221.33,,Nb91.2V8.8,1204,190.3
Nb91.2V8.8,1316,165.48,,Nb91.2V8.8,1316,156.52
Nb91.2V8.8,1371,121.35,,Nb91.2V8.8,1371,121.35
Nb91.2V8.8,1538,99.29,,Nb91.2V8.8,1538,93.77
Nb88.7Ta5.7W5.6,24,517.13,,Nb88.7Ta5.7W5.6,24,413.7
Nb88.7Ta5.7W5.6,427,413.7,,Nb88.7Ta5.7W5.6,427,344.75
Nb88.7Ta5.7W5.6,538,358.54,,Nb88.7Ta5.7W5.6,538,275.8
Nb88.7Ta5.7W5.6,649,330.96,,Nb88.7Ta5.7W5.6,649,255.12
Nb88.7Ta5.7W5.6,871,310.28,,Nb88.7Ta5.7W5.6,871,241.33
Nb88.7Ta5.7W5.6,982,268.91,,Nb88.7Ta5.7W5.6,982,206.85
Nb88.7Ta5.7W5.6,1093,220.64,,Nb88.7Ta5.7W5.6,1093,165.48
Nb88.7Ta5.7W5.6,1204,186.17,,Nb88.7Ta5.7W5.6,1204,137.9
Nb88.7Ta5.7W5.6,1316,144.8,,Nb88.7Ta5.7W5.6,1316,103.43
Nb88.7Ta5.7W5.6,1371,124.11,,Nb88.7Ta5.7W5.6,1371,89.64
Nb88.7Ta5.7W5.6,1427,110.32,,Nb88.7Ta5.7W5.6,1427,75.85
Nb88.7Ta5.7W5.6,1538,82.74,,Nb88.7Ta5.7W5.6,1538,58.61
Nb88.7Ta5.7W5.6,1649,68.95,,Nb88.7Ta5.7W5.6,1649,48.27
Nb88.7Ta5.7W5.6,1760,55.16,,Nb88.7Ta5.7W5.6,1760,41.37
Nb88.7Ta5.7W5.6,1871,44.82,,Nb88.7Ta5.7W5.6,1871,33.1
Nb74.9Ta17.7W6.2Zr1.3,24,599.18,,Nb74.9Ta17.7W6.2Zr1.3,24,479.2
Nb74.9Ta17.7W6.2Zr1.3,204,468.86,,Nb74.9Ta17.7W6.2Zr1.3,204,366.12
Nb74.9Ta17.7W6.2Zr1.3,427,367.5,,Nb74.9Ta17.7W6.2Zr1.3,427,267.53
Nb74.9Ta17.7W6.2Zr1.3,649,435.07,,Nb74.9Ta17.7W6.2Zr1.3,649,317.17
Nb74.9Ta17.7W6.2Zr1.3,871,357.16,,Nb74.9Ta17.7W6.2Zr1.3,871,223.4
Nb74.9Ta17.7W6.2Zr1.3,982,310.28,,Nb74.9Ta17.7W6.2Zr1.3,982,206.85
Nb74.9Ta17.7W6.2Zr1.3,1093,248.22,,Nb74.9Ta17.7W6.2Zr1.3,1093,203.4
Nb74.9Ta17.7W6.2Zr1.3,1260,173.75,,Nb74.9Ta17.7W6.2Zr1.3,1260,148.24
Nb74.9Ta17.7W6.2Zr1.3,1371,119.97,,Nb74.9Ta17.7W6.2Zr1.3,1371,112.39
Nb74.9Ta17.7W6.2Zr1.3,1427,101.36,,Nb74.9Ta17.7W6.2Zr1.3,1427,98.6
Nb79.3Ta19.5Zr1.2,27,606.87,,Nb79.3Ta19.5Zr1.2,27,493.02
Nb79.3Ta19.5Zr1.2,316,491.19,,Nb79.3Ta19.5Zr1.2,316,420.49
Nb79.3Ta19.5Zr1.2,538,471.91,,Nb79.3Ta19.5Zr1.2,538,440.69
Nb79.3Ta19.5Zr1.2,871,448.04,,Nb79.3Ta19.5Zr1.2,871,382.85
Nb79.3Ta19.5Zr1.2,982,439.77,,Nb79.3Ta19.5Zr1.2,982,340.62
Nb79.3Ta19.5Zr1.2,1093,388.36,,Nb79.3Ta19.5Zr1.2,1093,245.14
Nb79.3Ta19.5Zr1.2,1204,281.86,,Nb79.3Ta19.5Zr1.2,1204,226.77
Nb79.3Ta19.5Zr1.2,1316,195.56,,Nb79.3Ta19.5Zr1.2,1316,117.52
Nb79.3Ta19.5Zr1.2,1427,160.67,,Nb79.3Ta19.5Zr1.2,1427,90.89
Nb77.6Ti17.7Zr4.7,22,554.62,,Nb77.6Ti17.7Zr4.7,22,491.4
Nb77.6Ti17.7Zr4.7,93,519.17,,Nb77.6Ti17.7Zr4.7,93,455.19
Nb77.6Ti17.7Zr4.7,204,486.25,,Nb77.6Ti17.7Zr4.7,204,404.5
Nb77.6Ti17.7Zr4.7,316,459.46,,Nb77.6Ti17.7Zr4.7,316,361.04
Nb77.6Ti17.7Zr4.7,427,442.49,,Nb77.6Ti17.7Zr4.7,427,315.18
Nb77.6Ti17.7Zr4.7,538,432.88,,Nb77.6Ti17.7Zr4.7,538,280.18
Nb77.6Ti17.7Zr4.7,649,412.23,,Nb77.6Ti17.7Zr4.7,649,262.07
Nb77.6Ti17.7Zr4.7,760,384.22,,Nb77.6Ti17.7Zr4.7,760,248.79
Nb77.6Ti17.7Zr4.7,871,336.57,,Nb77.6Ti17.7Zr4.7,871,239.14
Nb77.6Ti17.7Zr4.7,982,247.22,,Nb77.6Ti17.7Zr4.7,982,196.89
Nb77.6Ti17.7Zr4.7,1093,165.22,,Nb77.6Ti17.7Zr4.7,1093,152.23
Nb77.6Ti17.7Zr4.7,1149,128.09,,Nb77.6Ti17.7Zr4.7,1149,128.09
Nb72.8C0.7Mo8.8Ti17.7,93,627.45,,Nb72.8C0.7Mo8.8Ti17.7,93,598.49
Nb72.8C0.7Mo8.8Ti17.7,204,550.91,,Nb72.8C0.7Mo8.8Ti17.7,204,491.61
Nb72.8C0.7Mo8.8Ti17.7,316,466.79,,Nb72.8C0.7Mo8.8Ti17.7,316,380.6
Nb72.8C0.7Mo8.8Ti17.7,427,462.65,,Nb72.8C0.7Mo8.8Ti17.7,427,380.6
Nb72.8C0.7Mo8.8Ti17.7,538,455.07,,Nb72.8C0.7Mo8.8Ti17.7,538,330.27
Nb72.8C0.7Mo8.8Ti17.7,649,415.08,,Nb72.8C0.7Mo8.8Ti17.7,649,317.17
Nb72.8C0.7Mo8.8Ti17.7,760,373.02,,Nb72.8C0.7Mo8.8Ti17.7,760,266.15
Nb72.8C0.7Mo8.8Ti17.7,871,316.48,,Nb72.8C0.7Mo8.8Ti17.7,871,248.91
Nb72.8C0.7Mo8.8Ti17.7,982,250.29,,Nb72.8C0.7Mo8.8Ti17.7,982,225.47
Nb72.8C0.7Mo8.8Ti17.7,1093,180.65,,Nb72.8C0.7Mo8.8Ti17.7,1093,177.89
Nb72.8C0.7Mo8.8Ti17.7,1427,70.33,,Nb72.8C0.7Mo8.8Ti17.7,1427,55.16
Nb96.4W2.6Zr1.0,24,584.01,,Nb96.4W2.6Zr1.0,24,450.93
Nb96.4W2.6Zr1.0,871,399.91,,Nb96.4W2.6Zr1.0,871,344.75
Nb96.4W2.6Zr1.0,1093,275.8,,Nb96.4W2.6Zr1.0,1093,264.08
Nb96.4W2.6Zr1.0,1260,208.92,,Nb96.4W2.6Zr1.0,1260,193.06
Nb96.4W2.6Zr1.0,1371,97.22,,Nb96.4W2.6Zr1.0,1371,85.5
Nb92.9C0.8W5.3Zr1.1,24,672.26,,Nb92.9C0.8W5.3Zr1.1,24,534.36
Nb92.9C0.8W5.3Zr1.1,1093,324.07,,Nb92.9C0.8W5.3Zr1.1,1093,272.35
Nb92.9C0.8W5.3Zr1.1,1204,244.77,,Nb92.9C0.8W5.3Zr1.1,1204,172.38
Nb92.9C0.8W5.3Zr1.1,1316,175.82,,Nb92.9C0.8W5.3Zr1.1,1316,151.69
Nb92.9C0.8W5.3Zr1.1,1427,94.81,,Nb92.9C0.8W5.3Zr1.1,1427,89.64
Nb92.0W5.3Zr2.7,24,601.24,,Nb92.0W5.3Zr2.7,24,472.31
Nb92.0W5.3Zr2.7,399,429.56,,Nb92.0W5.3Zr2.7,399,272.35
Nb92.0W5.3Zr2.7,538,383.36,,Nb92.0W5.3Zr2.7,538,254.43
Nb92.0W5.3Zr2.7,1093,242.01,,Nb92.0W5.3Zr2.7,1093,181.34
Nb92.0W5.3Zr2.7,1316,178.58,,Nb92.0W5.3Zr2.7,1316,137.21
Nb92.0W5.3Zr2.7,1482,117.22,,Nb92.0W5.3Zr2.7,1482,115.15
Nb92.0W5.3Zr2.7,1649,68.95,,Nb92.0W5.3Zr2.7,1649,65.5
Nb85.5Mo5.2W8.2Zr1.1,24,834.3,,Nb85.5Mo5.2W8.2Zr1.1,24,689.5
Nb85.5Mo5.2W8.2Zr1.1,538,545.39,,Nb85.5Mo5.2W8.2Zr1.1,538,522.64
Nb85.5Mo5.2W8.2Zr1.1,871,541.26,,Nb85.5Mo5.2W8.2Zr1.1,871,499.89
Nb85.5Mo5.2W8.2Zr1.1,1093,450.24,,Nb85.5Mo5.2W8.2Zr1.1,1093,406.81
Nb85.5Mo5.2W8.2Zr1.1,1204,366.12,,Nb85.5Mo5.2W8.2Zr1.1,1204,313.72
Nb85.5Mo5.2W8.2Zr1.1,1288,311.65,,Nb85.5Mo5.2W8.2Zr1.1,1288,268.91
Nb85.5Mo5.2W8.2Zr1.1,1371,222.71,,Nb85.5Mo5.2W8.2Zr1.1,1371,192.37
Nb85.5Mo5.2W8.2Zr1.1,1482,171,,Nb85.5Mo5.2W8.2Zr1.1,1482,157.21
Nb76.2Mo5.0Ti10.0W7.8Zr1.0,30,849.66,,Nb76.2Mo5.0Ti10.0W7.8Zr1.0,30,558.01
Nb76.2Mo5.0Ti10.0W7.8Zr1.0,649,650.7,,Nb76.2Mo5.0Ti10.0W7.8Zr1.0,649,459.71
Nb76.2Mo5.0Ti10.0W7.8Zr1.0,1093,353.11,,Nb76.2Mo5.0Ti10.0W7.8Zr1.0,1093,234.67
Nb76.2Mo5.0Ti10.0W7.8Zr1.0,1205,252.04,,Nb76.2Mo5.0Ti10.0W7.8Zr1.0,1205,185.44
Nb85.6V8.8Mo4.7Zr1.0,24,768.1,,Nb85.6V8.8Mo4.7Zr1.0,24,604
Nb85.6V8.8Mo4.7Zr1.0,982,482.65,,Nb85.6V8.8Mo4.7Zr1.0,982,450.93
Nb85.6V8.8Mo4.7Zr1.0,1093,368.19,,Nb85.6V8.8Mo4.7Zr1.0,1093,315.79
Nb85.6V8.8Mo4.7Zr1.0,1204,287.8,,Nb85.6V8.8Mo4.7Zr1.0,1204,260.63
Nb85.6V8.8Mo4.7Zr1.0,1316,247.53,,Nb85.6V8.8Mo4.7Zr1.0,1316,239.95
Nb85.6V8.8Mo4.7Zr1.0,1427,178.58,,Nb85.6V8.8Mo4.7Zr1.0,1427,202.02
Nb85.6V8.8Mo4.7Zr1.0,1538,133.07,,Nb85.6V8.8Mo4.7Zr1.0,1538,124.8

File: data/model_input/extended_input/train_mul.csv
formula,T,target
Nb99.0Zr1.0,24,84659.568
Nb99.0Zr1.0,1093,23298.145
Nb99.0Zr1.0,1371,2878.8228
Nb99.0Zr1.0,1482,1290.3696
Nb99.0Zr1.0,1649,328.0842
Nb94.9Zr5.1,16,222867.4071
Nb94.9Zr5.1,227,189592.1255
Nb94.9Zr5.1,446,173101.4368
Nb94.9Zr5.1,659,171202.9191
Nb94.9Zr5.1,885,161971.137
Nb94.9Zr5.1,1092,43266.968
Nb94.9Zr5.1,1315,8418.5088
Nb94.9Zr5.1,1372,11029.2004
Nb91.2V8.8,24,199215.1665
Nb91.2V8.8,149,150528.56
Nb91.2V8.8,316,117406.9292
Nb91.2V8.8,427,118753.4524
Nb91.2V8.8,1093,58702.1132
Nb91.2V8.8,1204,42119.099
Nb91.2V8.8,1316,25900.9296
Nb91.2V8.8,1371,14725.8225
Nb91.2V8.8,1538,9310.4233
Nb88.7Ta5.7W5.6,24,213936.681
Nb88.7Ta5.7W5.6,427,142623.075
Nb88.7Ta5.7W5.6,538,98885.332
Nb88.7Ta5.7W5.6,649,84434.5152
Nb88.7Ta5.7W5.6,871,74879.8724
Nb88.7Ta5.7W5.6,982,55624.0335
Nb88.7Ta5.7W5.6,1093,36511.5072
Nb88.7Ta5.7W5.6,1204,25672.843
Nb88.7Ta5.7W5.6,1316,14976.664
Nb88.7Ta5.7W5.6,1371,11125.2204
Nb88.7Ta5.7W5.6,1427,8367.772
Nb88.7Ta5.7W5.6,1538,4849.3914
Nb88.7Ta5.7W5.6,1649,3328.2165
Nb88.7Ta5.7W5.6,1760,2281.9692
Nb88.7Ta5.7W5.6,1871,1483.542
Nb74.9Ta17.7W6.2Zr1.3,24,287127.056
Nb74.9Ta17.7W6.2Zr1.3,204,171659.0232
Nb74.9Ta17.7W6.2Zr1.3,427,98317.275
Nb74.9Ta17.7W6.2Zr1.3,649,137991.1519
Nb74.9Ta17.7W6.2Zr1.3,871,79789.544
Nb74.9Ta17.7W6.2Zr1.3,982,64181.418
Nb74.9Ta17.7W6.2Zr1.3,1093,50487.948
Nb74.9Ta17.7W6.2Zr1.3,1260,25756.7
Nb74.9Ta17.7W6.2Zr1.3,1371,13483.4283
Nb74.9Ta17.7W6.2Zr1.3,1427,9994.096
Nb79.3Ta19.5Zr1.2,27,299199.0474
Nb79.3Ta19.5Zr1.2,316,206540.4831
Nb79.3Ta19.5Zr1.2,538,207966.0179
Nb79.3Ta19.5Zr1.2,871,171532.114
Nb79.3Ta19.5Zr1.2,982,149794.4574
Nb79.3Ta19.5Zr1.2,1093,95202.5704
Nb79.3Ta19.5Zr1.2,1204,63917.3922
Nb79.3Ta19.5Zr1.2,1316,22982.2112
Nb79.3Ta19.5Zr1.2,1427,14603.2963
Nb77.6Ti17.7Zr4.7,22,272540.268
Nb77.6Ti17.7Zr4.7,93,236320.9923
Nb77.6Ti17.7Zr4.7,204,196688.125
Nb77.6Ti17.7Zr4.7,316,165883.4384
Nb77.6Ti17.7Zr4.7,427,139463.9982
Nb77.6Ti17.7Zr4.7,538,121284.3184
Nb77.6Ti17.7Zr4.7,649,108033.1161
Nb77.6Ti17.7Zr4.7,760,95590.0938
Nb77.6Ti17.7Zr4.7,871,80487.3498
Nb77.6Ti17.7Zr4.7,982,48675.1458
Nb77.6Ti17.7Zr4.7,1093,25151.4406
Nb77.6Ti17.7Zr4.7,1149,16407.0481
Nb72.8C0.7Mo8.8Ti17.7,93,375522.5505
Nb72.8C0.7Mo8.8Ti17.7,204,270832.8651
Nb72.8C0.7Mo8.8Ti17.7,316,177660.274
Nb72.8C0.7Mo8.8Ti17.7,427,176084.59
Nb72.8C0.7Mo8.8Ti17.7,538,150295.9689
Nb72.8C0.7Mo8.8Ti17.7,649,131650.9236
Nb72.8C0.7Mo8.8Ti17.7,760,99279.273
Nb72.8C0.7Mo8.8Ti17.7,871,78775.0368
Nb72.8C0.7Mo8.8Ti17.7,982,56432.8863
Nb72.8C0.7Mo8.8Ti17.7,1093,32135.8285
Nb72.8C0.7Mo8.8Ti17.7,1427,3879.4028
Nb96.4W2.6Zr1.0,24,263347.6293
Nb96.4W2.6Zr1.0,871,137868.9725
Nb96.4W2.6Zr1.0,1093,72833.264
Nb96.4W2.6Zr1.0,1260,40334.0952
Nb96.4W2.6Zr1.0,1371,8312.31
Nb92.9C0.8W5.3Zr1.1,24,359228.8536
Nb92.9C0.8W5.3Zr1.1,1093,88260.4645
Nb92.9C0.8W5.3Zr1.1,1204,42193.4526
Nb92.9C0.8W5.3Zr1.1,1316,26670.1358
Nb92.9C0.8W5.3Zr1.1,1427,8498.7684
Nb92.0W5.3Zr2.7,24,283971.6644
Nb92.0W5.3Zr2.7,399,116990.666
Nb92.0W5.3Zr2.7,538,97538.2848
Nb92.0W5.3Zr2.7,1093,43886.0934
Nb92.0W5.3Zr2.7,1316,24502.9618
Nb92.0W5.3Zr2.7,1482,13497.883
Nb92.0W5.3Zr2.7,1649,4516.225
Nb85.5Mo5.2W8.2Zr1.1,24,575249.85
Nb85.5Mo5.2W8.2Zr1.1,538,285042.6296
Nb85.5Mo5.2W8.2Zr1.1,871,270570.4614
Nb85.5Mo5.2W8.2Zr1.1,1093,183162.1344
Nb85.5Mo5.2W8.2Zr1.1,1204,114859.1664
Nb85.5Mo5.2W8.2Zr1.1,1288,83805.8015
Nb85.5Mo5.2W8.2Zr1.1,1371,42842.7227
Nb85.5Mo5.2W8.2Zr1.1,1482,26882.91
Nb76.2Mo5.0Ti10.0W7.8Zr1.0,30,474118.7766
Nb76.2Mo5.0Ti10.0W7.8Zr1.0,649,299133.297
Nb76.2Mo5.0Ti10.0W7.8Zr1.0,1093,82864.3237
Nb76.2Mo5.0Ti10.0W7.8Zr1.0,1205,46738.2976
Nb85.6V8.8Mo4.7Zr1.0,24,463932.4
Nb85.6V8.8Mo4.7Zr1.0,982,217641.3645
Nb85.6V8.8Mo4.7Zr1.0,1093,116270.7201
Nb85.6V8.8Mo4.7Zr1.0,1204,75009.314
Nb85.6V8.8Mo4.7Zr1.0,1316,59394.8235
Nb85.6V8.8Mo4.7Zr1.0,1427,36076.7316
Nb85.6V8.8Mo4.7Zr1.0,1538,16607.136

File: data/model_input/extended_input/train_sqrt.csv
formula,T,target
Nb99.0Zr1.0,24,418.2919574
Nb99.0Zr1.0,1093,216.1097233
Nb99.0Zr1.0,1371,76.72628298
Nb99.0Zr1.0,1482,51.58508312
Nb99.0Zr1.0,1649,25.95943952
Nb94.9Zr5.1,16,674.8316117
Nb94.9Zr5.1,227,621.0241079
Nb94.9Zr5.1,446,592.7389497
Nb94.9Zr5.1,659,588.6375471
Nb94.9Zr5.1,885,572.3752459
Nb94.9Zr5.1,1092,300.0288259
Nb94.9Zr5.1,1315,132.4800966
Nb94.9Zr5.1,1372,148.5207083
Nb91.2V8.8,24,651.8497767
Nb91.2V8.8,149,567.6456204
Nb91.2V8.8,316,511.6111321
Nb91.2V8.8,427,514.6751745
Nb91.2V8.8,1093,346.7315597
Nb91.2V8.8,1204,291.8922042
Nb91.2V8.8,1316,227.776515
Nb91.2V8.8,1371,171.6148158
Nb91.2V8.8,1538,136.5698246
Nb88.7Ta5.7W5.6,24,662.2470286
Nb88.7Ta5.7W5.6,427,538.5167152
Nb88.7Ta5.7W5.6,538,452.3456329
Nb88.7Ta5.7W5.6,649,417.8764602
Nb88.7Ta5.7W5.6,871,393.0824943
Nb88.7Ta5.7W5.6,982,339.2631878
Nb88.7Ta5.7W5.6,1093,275.8
Nb88.7Ta5.7W5.6,1204,231.6801219
Nb88.7Ta5.7W5.6,1316,177.946073
Nb88.7Ta5.7W5.6,1371,153.0967723
Nb88.7Ta5.7W5.6,1427,133.8795164
Nb88.7Ta5.7W5.6,1538,101.3954619
Nb88.7Ta5.7W5.6,1649,84.16706838
Nb88.7Ta5.7W5.6,1760,68.95
Nb88.7Ta5.7W5.6,1871,55.71752328
Nb74.9Ta17.7W6.2Zr1.3,24,767.2348483
Nb74.9Ta17.7W6.2Zr1.3,204,594.8727208
Nb74.9Ta17.7W6.2Zr1.3,427,454.5641329
Nb74.9Ta17.7W6.2Zr1.3,649,538.4075722
Nb74.9Ta17.7W6.2Zr1.3,871,421.2728636
Nb74.9Ta17.7W6.2Zr1.3,982,372.9083009
Nb74.9Ta17.7W6.2Zr1.3,1093,320.9123376
Nb74.9Ta17.7W6.2Zr1.3,1260,228.3947462
Nb74.9Ta17.7W6.2Zr1.3,1371,164.3907327
Nb74.9Ta17.7W6.2Zr1.3,1427,141.4065402
Nb79.3Ta19.5Zr1.2,27,781.8950807
Nb79.3Ta19.5Zr1.2,316,646.5906404
Nb79.3Ta19.5Zr1.2,538,645.6831454
Nb79.3Ta19.5Zr1.2,871,589.3334914
Nb79.3Ta19.5Zr1.2,982,556.255011
Nb79.3Ta19.5Zr1.2,1093,459.2571275
Nb79.3Ta19.5Zr1.2,1204,361.7591637
Nb79.3Ta19.5Zr1.2,1316,228.1549123
Nb79.3Ta19.5Zr1.2,1427,184.5964274
Nb77.6Ti17.7Zr4.7,22,740.9975063
Nb77.6Ti17.7Zr4.7,93,690.4602994
Nb77.6Ti17.7Zr4.7,204,632.5024209
Nb77.6Ti17.7Zr4.7,316,584.3401177
Nb77.6Ti17.7Zr4.7,427,543.2640541
Nb77.6Ti17.7Zr4.7,538,515.6412772
Nb77.6Ti17.7Zr4.7,649,488.4815839
Nb77.6Ti17.7Zr4.7,760,457.7351554
Nb77.6Ti17.7Zr4.7,871,412.8768636
Nb77.6Ti17.7Zr4.7,982,316.0433522
Nb77.6Ti17.7Zr4.7,1093,224.6588999
Nb77.6Ti17.7Zr4.7,1149,181.1466152
Nb72.8C0.7Mo8.8Ti17.7,93,867.1123241
Nb72.8C0.7Mo8.8Ti17.7,204,738.3645578
Nb72.8C0.7Mo8.8Ti17.7,316,602.2866959
Nb72.8C0.7Mo8.8Ti17.7,427,599.0837859
Nb72.8C0.7Mo8.8Ti17.7,538,562.2872734
Nb72.8C0.7Mo8.8Ti17.7,649,522.3870359
Nb72.8C0.7Mo8.8Ti17.7,760,458.2354667
Nb72.8C0.7Mo8.8Ti17.7,871,402.6360373
Nb72.8C0.7Mo8.8Ti17.7,982,336.8706057
Nb72.8C0.7Mo8.8Ti17.7,1093,253.5335769
Nb72.8C0.7Mo8.8Ti17.7,1427,89.38083967
Nb96.4W2.6Zr1.0,24,737.8384274
Nb96.4W2.6Zr1.0,871,527.9967525
Nb96.4W2.6Zr1.0,1093,381.8427509
Nb96.4W2.6Zr1.0,1260,284.4639344
Nb96.4W2.6Zr1.0,1371,129.4680594
Nb92.9C0.8W5.3Zr1.1,24,858.7631322
Nb92.9C0.8W5.3Zr1.1,1093,423.3153522
Nb92.9C0.8W5.3Zr1.1,1204,299.3780508
Nb92.9C0.8W5.3Zr1.1,1316,232.2122488
Nb92.9C0.8W5.3Zr1.1,1427,130.4770696
Nb92.0W5.3Zr2.7,24,764.5693387
Nb92.0W5.3Zr2.7,399,508.6219776
Nb92.0W5.3Zr2.7,538,460.1081552
Nb92.0W5.3Zr2.7,1093,302.4120297
Nb92.0W5.3Zr2.7,1316,225.2052408
Nb92.0W5.3Zr2.7,1482,164.3169221
Nb92.0W5.3Zr2.7,1649,95.10180072
Nb85.5Mo5.2W8.2Zr1.1,24,1082.343171
Nb85.5Mo5.2W8.2Zr1.1,538,755.3825665
Nb85.5Mo5.2W8.2Zr1.1,871,736.7851788
Nb85.5Mo5.2W8.2Zr1.1,1093,606.8034556
Nb85.5Mo5.2W8.2Zr1.1,1204,482.1453026
Nb85.5Mo5.2W8.2Zr1.1,1288,411.6288505
Nb85.5Mo5.2W8.2Zr1.1,1371,294.2889074
Nb85.5Mo5.2W8.2Zr1.1,1482,232.2842743
Nb76.2Mo5.0Ti10.0W7.8Zr1.0,30,1016.51231
Nb76.2Mo5.0Ti10.0W7.8Zr1.0,649,796.7080859
Nb76.2Mo5.0Ti10.0W7.8Zr1.0,1093,423.9772175
Nb76.2Mo5.0Ti10.0W7.8Zr1.0,1205,312.9091804
Nb85.6V8.8Mo4.7Zr1.0,24,977.1354103
Nb85.6V8.8Mo4.7Zr1.0,982,660.5216782
Nb85.6V8.8Mo4.7Zr1.0,1093,485.0641197
Nb85.6V8.8Mo4.7Zr1.0,1204,388.2741775
Nb85.6V8.8Mo4.7Zr1.0,1316,344.7420824
Nb85.6V8.8Mo4.7Zr1.0,1427,269.634747
Nb85.6V8.8Mo4.7Zr1.0,1538,182.4353718
