Repository: truptimohanty/Nballoy_BO

# Nballoy_BO
Machine learning guided optimal composition selection for high strength Niobium alloy

## Design Strategy
First, we created a high dimensional input feature space for each alloy composition based on the domain knowledge-based material descriptors. Then, a machine learning model was trained to predict the targeted property by learning the alloys’ feature-property relationship. A virtual quaternary and quinary alloy compositions space has been created and using the trained machine learning model with bootstrapping technique we estimated the uncertainties for each candidate in virtual space. Thereafter, the Bayesian optimization algorithm was applied which evaluated a utility function based on the uncertainties of prediction for each candidate to suggest suitable alloy composition.

## Python files and their informations

## Candidate search for optimal alloy composition 

1. main_candidate_search_UTS_quaternary.ipynb : Python program file suggest the best quarternay alloy candidates for optimizing UTS  

2. main_candidate_search_YS_quaternary.ipynb : Python program file suggest the best quarternay alloy candidates for optimizing YS 

3. main_candidate_search_addition_quaternay.ipynb : Python program file suggest the best quarternay alloy candidates for optimizing composite target (addition)

4. main_candidate_search_Sqrt_quaternary.ipynb : Python program file suggest the best quarternay alloy candidates for optimizing composite target (Sqrt)

5. EI_Calculation_chunkwise.ipynb : Python program file to calcualte the EI values for large candidate size (quinary alloy having more than 74 million candidates)

## Mechanical properties prediction and peformance comparison between different models and different featurizaton: 

1. UTS_Oliynyk.ipynb : Python program file to compare perfromance in predicting UTS value for differnt ml models GBR, RF, SVR, KNN using Oliynyk feature

2. UTS_SelectedFeatures.ipynb : Python program file to compare perfromance in predicting UTS value for differnt ml models GBR, RF, SVR, KNN using domain knowledge based features

3. UTS_composition.ipynb : Python program file to compare perfromance in predicting UTS value for differnt ml models GBR, RF, SVR, KNN using atom percentage of alloying elements as features


4. YS_Oliynyk.ipynb : Python program file to compare perfromance in predicting YS value for differnt ml models GBR, RF, SVR, KNN using Oliynyk feature

5. YS_SelectedFeatures.ipynb : Python program file to compare perfromance in predicting YS value for differnt ml models GBR, RF, SVR, KNN using domain knowledge based features

6. YS_composition.ipynb : Python program file to compare perfromance in predicting YS value for differnt ml models GBR, RF, SVR, KNN using domain knowledge based features

## Other important python files 

1. Virtual_candidates_alloy_derivation.ipynb : Python program file for creating the virtual alloy candidates depending on different combinations such as quaternay/quinary/senary

2. Nb_strength_data_splitting_F.ipynb : Python program file for splitting the original data into different train/test datasets based on alloy uniqueness so that the alloy present in the training data should not repeat in the test dataset

3. performance_diff_traintest_split.ipynb : Python program file to compare the performance for differnt train/test split of the original alloy dataset

4. UMAP_All.ipynb : Pyhton program file to represent the alloy compostitons (Experimental as well as Suggested) in the two dimensional UMAP representations 

5. MOO_relationship.ipynb : Python program file to represent the relationship between YS, UTS and the composite properties for Multi Objective optimization

## Required Packages
Python 3.9.6 <br>
numpy 1.20.3 <br>
scipy 1.7.0 <br>
pandas 1.3.0 <br>
matplotlib 3.4.2 <br>
seaborn 0.11.1 <br>
scikit-learn 0.24.2 <br>
umap-learn 0.5.2

# Data

Note that the fractional values are in terms of atomic %.

File: data/model_input/extended_input/train_sqrt_composition.csv
formula,Nb,Zr,V,Ta,W,Ti,Mo,C,Hf,T,target
Nb99.0Zr1.0,99,1,0,0,0,0,0,0,0,24,418.2919574
Nb99.0Zr1.0,99,1,0,0,0,0,0,0,0,1093,216.1097233
Nb99.0Zr1.0,99,1,0,0,0,0,0,0,0,1371,76.72628298
Nb99.0Zr1.0,99,1,0,0,0,0,0,0,0,1482,51.58508312
Nb99.0Zr1.0,99,1,0,0,0,0,0,0,0,1649,25.95943952
Nb94.9Zr5.1,94.9,5.1,0,0,0,0,0,0,0,16,674.8316117
Nb94.9Zr5.1,94.9,5.1,0,0,0,0,0,0,0,227,621.0241079
Nb94.9Zr5.1,94.9,5.1,0,0,0,0,0,0,0,446,592.7389497
Nb94.9Zr5.1,94.9,5.1,0,0,0,0,0,0,0,659,588.6375471
Nb94.9Zr5.1,94.9,5.1,0,0,0,0,0,0,0,885,572.3752459
Nb94.9Zr5.1,94.9,5.1,0,0,0,0,0,0,0,1092,300.0288259
Nb94.9Zr5.1,94.9,5.1,0,0,0,0,0,0,0,1315,132.4800966
Nb94.9Zr5.1,94.9,5.1,0,0,0,0,0,0,0,1372,148.5207083
Nb91.2V8.8,91.2,0,8.8,0,0,0,0,0,0,24,651.8497767
Nb91.2V8.8,91.2,0,8.8,0,0,0,0,0,0,149,567.6456204
Nb91.2V8.8,91.2,0,8.8,0,0,0,0,0,0,316,511.6111321
Nb91.2V8.8,91.2,0,8.8,0,0,0,0,0,0,427,514.6751745
Nb91.2V8.8,91.2,0,8.8,0,0,0,0,0,0,1093,346.7315597
Nb91.2V8.8,91.2,0,8.8,0,0,0,0,0,0,1204,291.8922042
Nb91.2V8.8,91.2,0,8.8,0,0,0,0,0,0,1316,227.776515
Nb91.2V8.8,91.2,0,8.8,0,0,0,0,0,0,1371,171.6148158
Nb91.2V8.8,91.2,0,8.8,0,0,0,0,0,0,1538,136.5698246
Nb88.7Ta5.7W5.6,88.7,0,0,5.7,5.6,0,0,0,0,24,662.2470286
Nb88.7Ta5.7W5.6,88.7,0,0,5.7,5.6,0,0,0,0,427,538.5167152
Nb88.7Ta5.7W5.6,88.7,0,0,5.7,5.6,0,0,0,0,538,452.3456329
Nb88.7Ta5.7W5.6,88.7,0,0,5.7,5.6,0,0,0,0,649,417.8764602
Nb88.7Ta5.7W5.6,88.7,0,0,5.7,5.6,0,0,0,0,871,393.0824943
Nb88.7Ta5.7W5.6,88.7,0,0,5.7,5.6,0,0,0,0,982,339.2631878
Nb88.7Ta5.7W5.6,88.7,0,0,5.7,5.6,0,0,0,0,1093,275.8
Nb88.7Ta5.7W5.6,88.7,0,0,5.7,5.6,0,0,0,0,1204,231.6801219
Nb88.7Ta5.7W5.6,88.7,0,0,5.7,5.6,0,0,0,0,1316,177.946073
Nb88.7Ta5.7W5.6,88.7,0,0,5.7,5.6,0,0,0,0,1371,153.0967723
Nb88.7Ta5.7W5.6,88.7,0,0,5.7,5.6,0,0,0,0,1427,133.8795164
Nb88.7Ta5.7W5.6,88.7,0,0,5.7,5.6,0,0,0,0,1538,101.3954619
Nb88.7Ta5.7W5.6,88.7,0,0,5.7,5.6,0,0,0,0,1649,84.16706838
Nb88.7Ta5.7W5.6,88.7,0,0,5.7,5.6,0,0,0,0,1760,68.95
Nb88.7Ta5.7W5.6,88.7,0,0,5.7,5.6,0,0,0,0,1871,55.71752328
Nb74.9Ta17.7W6.2Zr1.3,74.9,1.3,0,17.7,6.2,0,0,0,0,24,767.2348483
Nb74.9Ta17.7W6.2Zr1.3,74.9,1.3,0,17.7,6.2,0,0,0,0,204,594.8727208
Nb74.9Ta17.7W6.2Zr1.3,74.9,1.3,0,17.7,6.2,0,0,0,0,427,454.5641329
Nb74.9Ta17.7W6.2Zr1.3,74.9,1.3,0,17.7,6.2,0,0,0,0,649,538.4075722
Nb74.9Ta17.7W6.2Zr1.3,74.9,1.3,0,17.7,6.2,0,0,0,0,871,421.2728636
Nb74.9Ta17.7W6.2Zr1.3,74.9,1.3,0,17.7,6.2,0,0,0,0,982,372.9083009
Nb74.9Ta17.7W6.2Zr1.3,74.9,1.3,0,17.7,6.2,0,0,0,0,1093,320.9123376
Nb74.9Ta17.7W6.2Zr1.3,74.9,1.3,0,17.7,6.2,0,0,0,0,1260,228.3947462
Nb74.9Ta17.7W6.2Zr1.3,74.9,1.3,0,17.7,6.2,0,0,0,0,1371,164.3907327
Nb74.9Ta17.7W6.2Zr1.3,74.9,1.3,0,17.7,6.2,0,0,0,0,1427,141.4065402
Nb79.3Ta19.5Zr1.2,79.3,1.2,0,19.5,0,0,0,0,0,27,781.8950807
Nb79.3Ta19.5Zr1.2,79.3,1.2,0,19.5,0,0,0,0,0,316,646.5906404
Nb79.3Ta19.5Zr1.2,79.3,1.2,0,19.5,0,0,0,0,0,538,645.6831454
Nb79.3Ta19.5Zr1.2,79.3,1.2,0,19.5,0,0,0,0,0,871,589.3334914
Nb79.3Ta19.5Zr1.2,79.3,1.2,0,19.5,0,0,0,0,0,982,556.255011
Nb79.3Ta19.5Zr1.2,79.3,1.2,0,19.5,0,0,0,0,0,1093,459.2571275
Nb79.3Ta19.5Zr1.2,79.3,1.2,0,19.5,0,0,0,0,0,1204,361.7591637
Nb79.3Ta19.5Zr1.2,79.3,1.2,0,19.5,0,0,0,0,0,1316,228.1549123
Nb79.3Ta19.5Zr1.2,79.3,1.2,0,19.5,0,0,0,0,0,1427,184.5964274
Nb77.6Ti17.7Zr4.7,77.6,4.7,0,0,0,17.7,0,0,0,22,740.9975063
Nb77.6Ti17.7Zr4.7,77.6,4.7,0,0,0,17.7,0,0,0,93,690.4602994
Nb77.6Ti17.7Zr4.7,77.6,4.7,0,0,0,17.7,0,0,0,204,632.5024209
Nb77.6Ti17.7Zr4.7,77.6,4.7,0,0,0,17.7,0,0,0,316,584.3401177
Nb77.6Ti17.7Zr4.7,77.6,4.7,0,0,0,17.7,0,0,0,427,543.2640541
Nb77.6Ti17.7Zr4.7,77.6,4.7,0,0,0,17.7,0,0,0,538,515.6412772
Nb77.6Ti17.7Zr4.7,77.6,4.7,0,0,0,17.7,0,0,0,649,488.4815839
Nb77.6Ti17.7Zr4.7,77.6,4.7,0,0,0,17.7,0,0,0,760,457.7351554
Nb77.6Ti17.7Zr4.7,77.6,4.7,0,0,0,17.7,0,0,0,871,412.8768636
Nb77.6Ti17.7Zr4.7,77.6,4.7,0,0,0,17.7,0,0,0,982,316.0433522
Nb77.6Ti17.7Zr4.7,77.6,4.7,0,0,0,17.7,0,0,0,1093,224.6588999
Nb77.6Ti17.7Zr4.7,77.6,4.7,0,0,0,17.7,0,0,0,1149,181.1466152
Nb72.8C0.7Mo8.8Ti17.7,72.8,0,0,0,0,17.7,8.8,0.7,0,93,867.1123241
Nb72.8C0.7Mo8.8Ti17.7,72.8,0,0,0,0,17.7,8.8,0.7,0,204,738.3645578
Nb72.8C0.7Mo8.8Ti17.7,72.8,0,0,0,0,17.7,8.8,0.7,0,316,602.2866959
Nb72.8C0.7Mo8.8Ti17.7,72.8,0,0,0,0,17.7,8.8,0.7,0,427,599.0837859
Nb72.8C0.7Mo8.8Ti17.7,72.8,0,0,0,0,17.7,8.8,0.7,0,538,562.2872734
Nb72.8C0.7Mo8.8Ti17.7,72.8,0,0,0,0,17.7,8.8,0.7,0,649,522.3870359
Nb72.8C0.7Mo8.8Ti17.7,72.8,0,0,0,0,17.7,8.8,0.7,0,760,458.2354667
Nb72.8C0.7Mo8.8Ti17.7,72.8,0,0,0,0,17.7,8.8,0.7,0,871,402.6360373
Nb72.8C0.7Mo8.8Ti17.7,72.8,0,0,0,0,17.7,8.8,0.7,0,982,336.8706057
Nb72.8C0.7Mo8.8Ti17.7,72.8,0,0,0,0,17.7,8.8,0.7,0,1093,253.5335769
Nb72.8C0.7Mo8.8Ti17.7,72.8,0,0,0,0,17.7,8.8,0.7,0,1427,89.38083967
Nb96.4W2.6Zr1.0,96.4,1,0,0,2.6,0,0,0,0,24,737.8384274
Nb96.4W2.6Zr1.0,96.4,1,0,0,2.6,0,0,0,0,871,527.9967525
Nb96.4W2.6Zr1.0,96.4,1,0,0,2.6,0,0,0,0,1093,381.8427509
Nb96.4W2.6Zr1.0,96.4,1,0,0,2.6,0,0,0,0,1260,284.4639344
Nb96.4W2.6Zr1.0,96.4,1,0,0,2.6,0,0,0,0,1371,129.4680594
Nb92.9C0.8W5.3Zr1.1,92.9,1.1,0,0,5.3,0,0,0.8,0,24,858.7631322
Nb92.9C0.8W5.3Zr1.1,92.9,1.1,0,0,5.3,0,0,0.8,0,1093,423.3153522
Nb92.9C0.8W5.3Zr1.1,92.9,1.1,0,0,5.3,0,0,0.8,0,1204,299.3780508
Nb92.9C0.8W5.3Zr1.1,92.9,1.1,0,0,5.3,0,0,0.8,0,1316,232.2122488
Nb92.9C0.8W5.3Zr1.1,92.9,1.1,0,0,5.3,0,0,0.8,0,1427,130.4770696
Nb92.0W5.3Zr2.7,92,2.7,0,0,5.3,0,0,0,0,24,764.5693387
Nb92.0W5.3Zr2.7,92,2.7,0,0,5.3,0,0,0,0,399,508.6219776
Nb92.0W5.3Zr2.7,92,2.7,0,0,5.3,0,0,0,0,538,460.1081552
Nb92.0W5.3Zr2.7,92,2.7,0,0,5.3,0,0,0,0,1093,302.4120297
Nb92.0W5.3Zr2.7,92,2.7,0,0,5.3,0,0,0,0,1316,225.2052408
Nb92.0W5.3Zr2.7,92,2.7,0,0,5.3,0,0,0,0,1482,164.3169221
Nb92.0W5.3Zr2.7,92,2.7,0,0,5.3,0,0,0,0,1649,95.10180072
Nb85.5Mo5.2W8.2Zr1.1,85.5,1.1,0,0,8.2,0,5.2,0,0,24,1082.343171
Nb85.5Mo5.2W8.2Zr1.1,85.5,1.1,0,0,8.2,0,5.2,0,0,538,755.3825665
Nb85.5Mo5.2W8.2Zr1.1,85.5,1.1,0,0,8.2,0,5.2,0,0,871,736.7851788
Nb85.5Mo5.2W8.2Zr1.1,85.5,1.1,0,0,8.2,0,5.2,0,0,1093,606.8034556
Nb85.5Mo5.2W8.2Zr1.1,85.5,1.1,0,0,8.2,0,5.2,0,0,1204,482.1453026
Nb85.5Mo5.2W8.2Zr1.1,85.5,1.1,0,0,8.2,0,5.2,0,0,1288,411.6288505
Nb85.5Mo5.2W8.2Zr1.1,85.5,1.1,0,0,8.2,0,5.2,0,0,1371,294.2889074
Nb85.5Mo5.2W8.2Zr1.1,85.5,1.1,0,0,8.2,0,5.2,0,0,1482,232.2842743
Nb76.2Mo5.0Ti10.0W7.8Zr1.0,76.2,1,0,0,7.8,10,5,0,0,30,1016.51231
Nb76.2Mo5.0Ti10.0W7.8Zr1.0,76.2,1,0,0,7.8,10,5,0,0,649,796.7080859
Nb76.2Mo5.0Ti10.0W7.8Zr1.0,76.2,1,0,0,7.8,10,5,0,0,1093,423.9772175
Nb76.2Mo5.0Ti10.0W7.8Zr1.0,76.2,1,0,0,7.8,10,5,0,0,1205,312.9091804
Nb85.6V8.8Mo4.7Zr1.0,85.6,1,8.8,0,0,0,4.7,0,0,24,977.1354103
Nb85.6V8.8Mo4.7Zr1.0,85.6,1,8.8,0,0,0,4.7,0,0,982,660.5216782
Nb85.6V8.8Mo4.7Zr1.0,85.6,1,8.8,0,0,0,4.7,0,0,1093,485.0641197
Nb85.6V8.8Mo4.7Zr1.0,85.6,1,8.8,0,0,0,4.7,0,0,1204,388.2741775
Nb85.6V8.8Mo4.7Zr1.0,85.6,1,8.8,0,0,0,4.7,0,0,1316,344.7420824
Nb85.6V8.8Mo4.7Zr1.0,85.6,1,8.8,0,0,0,4.7,0,0,1427,269.634747
Nb85.6V8.8Mo4.7Zr1.0,85.6,1,8.8,0,0,0,4.7,0,0,1538,182.4353718
