Repository: truptimohanty/Nballoy_BO

# Nballoy_BO
Machine learning guided optimal composition selection for high strength Niobium alloy

## Design Strategy
First, we created a high dimensional input feature space for each alloy composition based on the domain knowledge-based material descriptors. Then, a machine learning model was trained to predict the targeted property by learning the alloys’ feature-property relationship. A virtual quaternary and quinary alloy compositions space has been created and using the trained machine learning model with bootstrapping technique we estimated the uncertainties for each candidate in virtual space. Thereafter, the Bayesian optimization algorithm was applied which evaluated a utility function based on the uncertainties of prediction for each candidate to suggest suitable alloy composition.

## Python files and their informations

## Candidate search for optimal alloy composition 

1. main_candidate_search_UTS_quaternary.ipynb : Python program file suggest the best quarternay alloy candidates for optimizing UTS  

2. main_candidate_search_YS_quaternary.ipynb : Python program file suggest the best quarternay alloy candidates for optimizing YS 

3. main_candidate_search_addition_quaternay.ipynb : Python program file suggest the best quarternay alloy candidates for optimizing composite target (addition)

4. main_candidate_search_Sqrt_quaternary.ipynb : Python program file suggest the best quarternay alloy candidates for optimizing composite target (Sqrt)

5. EI_Calculation_chunkwise.ipynb : Python program file to calcualte the EI values for large candidate size (quinary alloy having more than 74 million candidates)

## Mechanical properties prediction and peformance comparison between different models and different featurizaton: 

1. UTS_Oliynyk.ipynb : Python program file to compare perfromance in predicting UTS value for differnt ml models GBR, RF, SVR, KNN using Oliynyk feature

2. UTS_SelectedFeatures.ipynb : Python program file to compare perfromance in predicting UTS value for differnt ml models GBR, RF, SVR, KNN using domain knowledge based features

3. UTS_composition.ipynb : Python program file to compare perfromance in predicting UTS value for differnt ml models GBR, RF, SVR, KNN using atom percentage of alloying elements as features


4. YS_Oliynyk.ipynb : Python program file to compare perfromance in predicting YS value for differnt ml models GBR, RF, SVR, KNN using Oliynyk feature

5. YS_SelectedFeatures.ipynb : Python program file to compare perfromance in predicting YS value for differnt ml models GBR, RF, SVR, KNN using domain knowledge based features

6. YS_composition.ipynb : Python program file to compare perfromance in predicting YS value for differnt ml models GBR, RF, SVR, KNN using domain knowledge based features

## Other important python files 

1. Virtual_candidates_alloy_derivation.ipynb : Python program file for creating the virtual alloy candidates depending on different combinations such as quaternay/quinary/senary

2. Nb_strength_data_splitting_F.ipynb : Python program file for splitting the original data into different train/test datasets based on alloy uniqueness so that the alloy present in the training data should not repeat in the test dataset

3. performance_diff_traintest_split.ipynb : Python program file to compare the performance for differnt train/test split of the original alloy dataset

4. UMAP_All.ipynb : Pyhton program file to represent the alloy compostitons (Experimental as well as Suggested) in the two dimensional UMAP representations 

5. MOO_relationship.ipynb : Python program file to represent the relationship between YS, UTS and the composite properties for Multi Objective optimization

## Required Packages
Python 3.9.6 <br>
numpy 1.20.3 <br>
scipy 1.7.0 <br>
pandas 1.3.0 <br>
matplotlib 3.4.2 <br>
seaborn 0.11.1 <br>
scikit-learn 0.24.2 <br>
umap-learn 0.5.2

# Data

Note that the fractional values are in terms of atomic %.

File: data/model_input/train_yieldstrength.csv
formula,T,target
Nb99.0Zr1.0,24,255.8
Nb99.0Zr1.0,1093,147.55
Nb99.0Zr1.0,1371,48.27
Nb99.0Zr1.0,1482,31.72
Nb99.0Zr1.0,1649,16.13
Nb94.9Zr5.1,16,425.49
Nb94.9Zr5.1,227,397.01
Nb94.9Zr5.1,446,381.76
Nb94.9Zr5.1,659,383.03
Nb94.9Zr5.1,885,373.3
Nb94.9Zr5.1,1092,180.58
Nb94.9Zr5.1,1315,79.36
Nb94.9Zr5.1,1372,105.02
Nb91.2V8.8,24,372.33
Nb91.2V8.8,149,322
Nb91.2V8.8,316,270.28
Nb91.2V8.8,427,271.66
Nb91.2V8.8,1093,217.19
Nb91.2V8.8,1204,190.3
Nb91.2V8.8,1316,156.52
Nb91.2V8.8,1371,121.35
Nb91.2V8.8,1538,93.77
Nb88.7Ta5.7W5.6,24,413.7
Nb88.7Ta5.7W5.6,427,344.75
Nb88.7Ta5.7W5.6,538,275.8
Nb88.7Ta5.7W5.6,649,255.12
Nb88.7Ta5.7W5.6,871,241.33
Nb88.7Ta5.7W5.6,982,206.85
Nb88.7Ta5.7W5.6,1093,165.48
Nb88.7Ta5.7W5.6,1204,137.9
Nb88.7Ta5.7W5.6,1316,103.43
Nb88.7Ta5.7W5.6,1371,89.64
Nb88.7Ta5.7W5.6,1427,75.85
Nb88.7Ta5.7W5.6,1538,58.61
Nb88.7Ta5.7W5.6,1649,48.27
Nb88.7Ta5.7W5.6,1760,41.37
Nb88.7Ta5.7W5.6,1871,33.1
Nb74.9Ta17.7W6.2Zr1.3,24,479.2
Nb74.9Ta17.7W6.2Zr1.3,204,366.12
Nb74.9Ta17.7W6.2Zr1.3,427,267.53
Nb74.9Ta17.7W6.2Zr1.3,649,317.17
Nb74.9Ta17.7W6.2Zr1.3,871,223.4
Nb74.9Ta17.7W6.2Zr1.3,982,206.85
Nb74.9Ta17.7W6.2Zr1.3,1093,203.4
Nb74.9Ta17.7W6.2Zr1.3,1260,148.24
Nb74.9Ta17.7W6.2Zr1.3,1371,112.39
Nb74.9Ta17.7W6.2Zr1.3,1427,98.6
Nb79.3Ta19.5Zr1.2,27,493.02
Nb79.3Ta19.5Zr1.2,316,420.49
Nb79.3Ta19.5Zr1.2,538,440.69
Nb79.3Ta19.5Zr1.2,871,382.85
Nb79.3Ta19.5Zr1.2,982,340.62
Nb79.3Ta19.5Zr1.2,1093,245.14
Nb79.3Ta19.5Zr1.2,1204,226.77
Nb79.3Ta19.5Zr1.2,1316,117.52
Nb79.3Ta19.5Zr1.2,1427,90.89
Nb77.6Ti17.7Zr4.7,22,491.4
Nb77.6Ti17.7Zr4.7,93,455.19
Nb77.6Ti17.7Zr4.7,204,404.5
Nb77.6Ti17.7Zr4.7,316,361.04
Nb77.6Ti17.7Zr4.7,427,315.18
Nb77.6Ti17.7Zr4.7,538,280.18
Nb77.6Ti17.7Zr4.7,649,262.07
Nb77.6Ti17.7Zr4.7,760,248.79
Nb77.6Ti17.7Zr4.7,871,239.14
Nb77.6Ti17.7Zr4.7,982,196.89
Nb77.6Ti17.7Zr4.7,1093,152.23
Nb77.6Ti17.7Zr4.7,1149,128.09
Nb72.8C0.7Mo8.8Ti17.7,93,598.49
Nb72.8C0.7Mo8.8Ti17.7,204,491.61
Nb72.8C0.7Mo8.8Ti17.7,316,380.6
Nb72.8C0.7Mo8.8Ti17.7,427,380.6
Nb72.8C0.7Mo8.8Ti17.7,538,330.27
Nb72.8C0.7Mo8.8Ti17.7,649,317.17
Nb72.8C0.7Mo8.8Ti17.7,760,266.15
Nb72.8C0.7Mo8.8Ti17.7,871,248.91
Nb72.8C0.7Mo8.8Ti17.7,982,225.47
Nb72.8C0.7Mo8.8Ti17.7,1093,177.89
Nb72.8C0.7Mo8.8Ti17.7,1427,55.16
Nb96.4W2.6Zr1.0,24,450.93
Nb96.4W2.6Zr1.0,871,344.75
Nb96.4W2.6Zr1.0,1093,264.08
Nb96.4W2.6Zr1.0,1260,193.06
Nb96.4W2.6Zr1.0,1371,85.5
Nb92.9C0.8W5.3Zr1.1,24,534.36
Nb92.9C0.8W5.3Zr1.1,1093,272.35
Nb92.9C0.8W5.3Zr1.1,1204,172.38
Nb92.9C0.8W5.3Zr1.1,1316,151.69
Nb92.9C0.8W5.3Zr1.1,1427,89.64
Nb92.0W5.3Zr2.7,24,472.31
Nb92.0W5.3Zr2.7,399,272.35
Nb92.0W5.3Zr2.7,538,254.43
Nb92.0W5.3Zr2.7,1093,181.34
Nb92.0W5.3Zr2.7,1316,137.21
Nb92.0W5.3Zr2.7,1482,115.15
Nb92.0W5.3Zr2.7,1649,65.5
Nb85.5Mo5.2W8.2Zr1.1,24,689.5
Nb85.5Mo5.2W8.2Zr1.1,538,522.64
Nb85.5Mo5.2W8.2Zr1.1,871,499.89
Nb85.5Mo5.2W8.2Zr1.1,1093,406.81
Nb85.5Mo5.2W8.2Zr1.1,1204,313.72
Nb85.5Mo5.2W8.2Zr1.1,1288,268.91
Nb85.5Mo5.2W8.2Zr1.1,1371,192.37
Nb85.5Mo5.2W8.2Zr1.1,1482,157.21
Nb76.2Mo5.0Ti10.0W7.8Zr1.0,30,558.01
Nb76.2Mo5.0Ti10.0W7.8Zr1.0,649,459.71
Nb76.2Mo5.0Ti10.0W7.8Zr1.0,1093,234.67
Nb76.2Mo5.0Ti10.0W7.8Zr1.0,1205,185.44
Nb85.6V8.8Mo4.7Zr1.0,24,604
Nb85.6V8.8Mo4.7Zr1.0,982,450.93
Nb85.6V8.8Mo4.7Zr1.0,1093,315.79
Nb85.6V8.8Mo4.7Zr1.0,1204,260.63
Nb85.6V8.8Mo4.7Zr1.0,1316,239.95
Nb85.6V8.8Mo4.7Zr1.0,1427,202.02
Nb85.6V8.8Mo4.7Zr1.0,1538,124.8

File: data/model_input/ultimatestrength_composition_All.csv
formula,Nb,Zr,V,Ta,W,Ti,Mo,C,Hf,T,target
Nb99.0Zr1.0,99,1,0,0,0,0,0,0,0,24,330.96
Nb99.0Zr1.0,99,1,0,0,0,0,0,0,0,1093,157.9
Nb99.0Zr1.0,99,1,0,0,0,0,0,0,0,1371,59.64
Nb99.0Zr1.0,99,1,0,0,0,0,0,0,0,1482,40.68
Nb99.0Zr1.0,99,1,0,0,0,0,0,0,0,1649,20.34
Nb94.9Zr5.1,94.9,5.1,0,0,0,0,0,0,0,16,523.79
Nb94.9Zr5.1,94.9,5.1,0,0,0,0,0,0,0,227,477.55
Nb94.9Zr5.1,94.9,5.1,0,0,0,0,0,0,0,446,453.43
Nb94.9Zr5.1,94.9,5.1,0,0,0,0,0,0,0,659,446.97
Nb94.9Zr5.1,94.9,5.1,0,0,0,0,0,0,0,885,433.89
Nb94.9Zr5.1,94.9,5.1,0,0,0,0,0,0,0,1092,239.6
Nb94.9Zr5.1,94.9,5.1,0,0,0,0,0,0,0,1315,106.08
Nb94.9Zr5.1,94.9,5.1,0,0,0,0,0,0,0,1372,105.02
Nb91.2V8.8,91.2,0,8.8,0,0,0,0,0,0,24,535.05
Nb91.2V8.8,91.2,0,8.8,0,0,0,0,0,0,149,467.48
Nb91.2V8.8,91.2,0,8.8,0,0,0,0,0,0,316,434.39
Nb91.2V8.8,91.2,0,8.8,0,0,0,0,0,0,427,437.14
Nb91.2V8.8,91.2,0,8.8,0,0,0,0,0,0,1093,270.28
Nb91.2V8.8,91.2,0,8.8,0,0,0,0,0,0,1204,221.33
Nb91.2V8.8,91.2,0,8.8,0,0,0,0,0,0,1316,165.48
Nb91.2V8.8,91.2,0,8.8,0,0,0,0,0,0,1371,121.35
Nb91.2V8.8,91.2,0,8.8,0,0,0,0,0,0,1538,99.29
Nb88.7Ta5.7W5.6,88.7,0,0,5.7,5.6,0,0,0,0,24,517.13
Nb88.7Ta5.7W5.6,88.7,0,0,5.7,5.6,0,0,0,0,427,413.7
Nb88.7Ta5.7W5.6,88.7,0,0,5.7,5.6,0,0,0,0,538,358.54
Nb88.7Ta5.7W5.6,88.7,0,0,5.7,5.6,0,0,0,0,649,330.96
Nb88.7Ta5.7W5.6,88.7,0,0,5.7,5.6,0,0,0,0,871,310.28
Nb88.7Ta5.7W5.6,88.7,0,0,5.7,5.6,0,0,0,0,982,268.91
Nb88.7Ta5.7W5.6,88.7,0,0,5.7,5.6,0,0,0,0,1093,220.64
Nb88.7Ta5.7W5.6,88.7,0,0,5.7,5.6,0,0,0,0,1204,186.17
Nb88.7Ta5.7W5.6,88.7,0,0,5.7,5.6,0,0,0,0,1316,144.8
Nb88.7Ta5.7W5.6,88.7,0,0,5.7,5.6,0,0,0,0,1371,124.11
Nb88.7Ta5.7W5.6,88.7,0,0,5.7,5.6,0,0,0,0,1427,110.32
Nb88.7Ta5.7W5.6,88.7,0,0,5.7,5.6,0,0,0,0,1538,82.74
Nb88.7Ta5.7W5.6,88.7,0,0,5.7,5.6,0,0,0,0,1649,68.95
Nb88.7Ta5.7W5.6,88.7,0,0,5.7,5.6,0,0,0,0,1760,55.16
Nb88.7Ta5.7W5.6,88.7,0,0,5.7,5.6,0,0,0,0,1871,44.82
Nb74.9Ta17.7W6.2Zr1.3,74.9,1.3,0,17.7,6.2,0,0,0,0,24,599.18
Nb74.9Ta17.7W6.2Zr1.3,74.9,1.3,0,17.7,6.2,0,0,0,0,204,468.86
Nb74.9Ta17.7W6.2Zr1.3,74.9,1.3,0,17.7,6.2,0,0,0,0,427,367.5
Nb74.9Ta17.7W6.2Zr1.3,74.9,1.3,0,17.7,6.2,0,0,0,0,649,435.07
Nb74.9Ta17.7W6.2Zr1.3,74.9,1.3,0,17.7,6.2,0,0,0,0,871,357.16
Nb74.9Ta17.7W6.2Zr1.3,74.9,1.3,0,17.7,6.2,0,0,0,0,982,310.28
Nb74.9Ta17.7W6.2Zr1.3,74.9,1.3,0,17.7,6.2,0,0,0,0,1093,248.22
Nb74.9Ta17.7W6.2Zr1.3,74.9,1.3,0,17.7,6.2,0,0,0,0,1260,173.75
Nb74.9Ta17.7W6.2Zr1.3,74.9,1.3,0,17.7,6.2,0,0,0,0,1371,119.97
Nb74.9Ta17.7W6.2Zr1.3,74.9,1.3,0,17.7,6.2,0,0,0,0,1427,101.36
Nb79.3Ta19.5Zr1.2,79.3,1.2,0,19.5,0,0,0,0,0,27,606.87
Nb79.3Ta19.5Zr1.2,79.3,1.2,0,19.5,0,0,0,0,0,316,491.19
Nb79.3Ta19.5Zr1.2,79.3,1.2,0,19.5,0,0,0,0,0,538,471.91
Nb79.3Ta19.5Zr1.2,79.3,1.2,0,19.5,0,0,0,0,0,871,448.04
Nb79.3Ta19.5Zr1.2,79.3,1.2,0,19.5,0,0,0,0,0,982,439.77
Nb79.3Ta19.5Zr1.2,79.3,1.2,0,19.5,0,0,0,0,0,1093,388.36
Nb79.3Ta19.5Zr1.2,79.3,1.2,0,19.5,0,0,0,0,0,1204,281.86
Nb79.3Ta19.5Zr1.2,79.3,1.2,0,19.5,0,0,0,0,0,1316,195.56
Nb79.3Ta19.5Zr1.2,79.3,1.2,0,19.5,0,0,0,0,0,1427,160.67
Nb77.6Ti17.7Zr4.7,77.6,4.7,0,0,0,17.7,0,0,0,22,554.62
Nb77.6Ti17.7Zr4.7,77.6,4.7,0,0,0,17.7,0,0,0,93,519.17
Nb77.6Ti17.7Zr4.7,77.6,4.7,0,0,0,17.7,0,0,0,204,486.25
Nb77.6Ti17.7Zr4.7,77.6,4.7,0,0,0,17.7,0,0,0,316,459.46
Nb77.6Ti17.7Zr4.7,77.6,4.7,0,0,0,17.7,0,0,0,427,442.49
Nb77.6Ti17.7Zr4.7,77.6,4.7,0,0,0,17.7,0,0,0,538,432.88
Nb77.6Ti17.7Zr4.7,77.6,4.7,0,0,0,17.7,0,0,0,649,412.23
Nb77.6Ti17.7Zr4.7,77.6,4.7,0,0,0,17.7,0,0,0,760,384.22
Nb77.6Ti17.7Zr4.7,77.6,4.7,0,0,0,17.7,0,0,0,871,336.57
Nb77.6Ti17.7Zr4.7,77.6,4.7,0,0,0,17.7,0,0,0,982,247.22
Nb77.6Ti17.7Zr4.7,77.6,4.7,0,0,0,17.7,0,0,0,1093,165.22
Nb77.6Ti17.7Zr4.7,77.6,4.7,0,0,0,17.7,0,0,0,1149,128.09
Nb72.8C0.7Mo8.8Ti17.7,72.8,0,0,0,0,17.7,8.8,0.7,0,24,637.79
Nb72.8C0.7Mo8.8Ti17.7,72.8,0,0,0,0,17.7,8.8,0.7,0,93,627.45
Nb72.8C0.7Mo8.8Ti17.7,72.8,0,0,0,0,17.7,8.8,0.7,0,204,550.91
Nb72.8C0.7Mo8.8Ti17.7,72.8,0,0,0,0,17.7,8.8,0.7,0,316,466.79
Nb72.8C0.7Mo8.8Ti17.7,72.8,0,0,0,0,17.7,8.8,0.7,0,427,462.65
Nb72.8C0.7Mo8.8Ti17.7,72.8,0,0,0,0,17.7,8.8,0.7,0,538,455.07
Nb72.8C0.7Mo8.8Ti17.7,72.8,0,0,0,0,17.7,8.8,0.7,0,649,415.08
Nb72.8C0.7Mo8.8Ti17.7,72.8,0,0,0,0,17.7,8.8,0.7,0,760,373.02
Nb72.8C0.7Mo8.8Ti17.7,72.8,0,0,0,0,17.7,8.8,0.7,0,871,316.48
Nb72.8C0.7Mo8.8Ti17.7,72.8,0,0,0,0,17.7,8.8,0.7,0,982,250.29
Nb72.8C0.7Mo8.8Ti17.7,72.8,0,0,0,0,17.7,8.8,0.7,0,1093,180.65
Nb72.8C0.7Mo8.8Ti17.7,72.8,0,0,0,0,17.7,8.8,0.7,0,1260,120.66
Nb72.8C0.7Mo8.8Ti17.7,72.8,0,0,0,0,17.7,8.8,0.7,0,1427,70.33
Nb96.4W2.6Zr1.0,96.4,1,0,0,2.6,0,0,0,0,24,584.01
Nb96.4W2.6Zr1.0,96.4,1,0,0,2.6,0,0,0,0,871,399.91
Nb96.4W2.6Zr1.0,96.4,1,0,0,2.6,0,0,0,0,1093,275.8
Nb96.4W2.6Zr1.0,96.4,1,0,0,2.6,0,0,0,0,1260,208.92
Nb96.4W2.6Zr1.0,96.4,1,0,0,2.6,0,0,0,0,1371,97.22
Nb92.9C0.8W5.3Zr1.1,92.9,1.1,0,0,5.3,0,0,0.8,0,24,672.26
Nb92.9C0.8W5.3Zr1.1,92.9,1.1,0,0,5.3,0,0,0.8,0,1093,324.07
Nb92.9C0.8W5.3Zr1.1,92.9,1.1,0,0,5.3,0,0,0.8,0,1204,244.77
Nb92.9C0.8W5.3Zr1.1,92.9,1.1,0,0,5.3,0,0,0.8,0,1316,175.82
Nb92.9C0.8W5.3Zr1.1,92.9,1.1,0,0,5.3,0,0,0.8,0,1427,94.81
Nb92.0W5.3Zr2.7,92,2.7,0,0,5.3,0,0,0,0,24,601.24
Nb92.0W5.3Zr2.7,92,2.7,0,0,5.3,0,0,0,0,399,429.56
Nb92.0W5.3Zr2.7,92,2.7,0,0,5.3,0,0,0,0,538,383.36
Nb92.0W5.3Zr2.7,92,2.7,0,0,5.3,0,0,0,0,1093,242.01
Nb92.0W5.3Zr2.7,92,2.7,0,0,5.3,0,0,0,0,1316,178.58
Nb92.0W5.3Zr2.7,92,2.7,0,0,5.3,0,0,0,0,1482,117.22
Nb92.0W5.3Zr2.7,92,2.7,0,0,5.3,0,0,0,0,1649,68.95
Nb85.5Mo5.2W8.2Zr1.1,85.5,1.1,0,0,8.2,0,5.2,0,0,24,834.3
Nb85.5Mo5.2W8.2Zr1.1,85.5,1.1,0,0,8.2,0,5.2,0,0,538,545.39
Nb85.5Mo5.2W8.2Zr1.1,85.5,1.1,0,0,8.2,0,5.2,0,0,871,541.26
Nb85.5Mo5.2W8.2Zr1.1,85.5,1.1,0,0,8.2,0,5.2,0,0,1093,450.24
Nb85.5Mo5.2W8.2Zr1.1,85.5,1.1,0,0,8.2,0,5.2,0,0,1204,366.12
Nb85.5Mo5.2W8.2Zr1.1,85.5,1.1,0,0,8.2,0,5.2,0,0,1288,311.65
Nb85.5Mo5.2W8.2Zr1.1,85.5,1.1,0,0,8.2,0,5.2,0,0,1371,222.71
Nb85.5Mo5.2W8.2Zr1.1,85.5,1.1,0,0,8.2,0,5.2,0,0,1482,171
Nb76.2Mo5.0Ti10.0W7.8Zr1.0,76.2,1,0,0,7.8,10,5,0,0,30,849.66
Nb76.2Mo5.0Ti10.0W7.8Zr1.0,76.2,1,0,0,7.8,10,5,0,0,649,650.7
Nb76.2Mo5.0Ti10.0W7.8Zr1.0,76.2,1,0,0,7.8,10,5,0,0,1093,353.11
Nb76.2Mo5.0Ti10.0W7.8Zr1.0,76.2,1,0,0,7.8,10,5,0,0,1205,252.04
Nb85.6V8.8Mo4.7Zr1.0,85.6,1,8.8,0,0,0,4.7,0,0,24,768.1
Nb85.6V8.8Mo4.7Zr1.0,85.6,1,8.8,0,0,0,4.7,0,0,982,482.65
Nb85.6V8.8Mo4.7Zr1.0,85.6,1,8.8,0,0,0,4.7,0,0,1093,368.19
Nb85.6V8.8Mo4.7Zr1.0,85.6,1,8.8,0,0,0,4.7,0,0,1204,287.8
Nb85.6V8.8Mo4.7Zr1.0,85.6,1,8.8,0,0,0,4.7,0,0,1316,247.53
Nb85.6V8.8Mo4.7Zr1.0,85.6,1,8.8,0,0,0,4.7,0,0,1427,178.58
Nb85.6V8.8Mo4.7Zr1.0,85.6,1,8.8,0,0,0,4.7,0,0,1538,133.07
Nb92.0Hf5.4Ti2.0Zr0.5,92,0.5,0,0,0,2,0,0,5.4,24,405.43
Nb92.0Hf5.4Ti2.0Zr0.5,92,0.5,0,0,0,2,0,0,5.4,1093,188.23
Nb92.0Hf5.4Ti2.0Zr0.5,92,0.5,0,0,0,2,0,0,5.4,1371,82.74
Nb92.0Hf5.4Ti2.0Zr0.5,92,0.5,0,0,0,2,0,0,5.4,1482,65.5
Nb92.0Hf5.4Ti2.0Zr0.5,92,0.5,0,0,0,2,0,0,5.4,1649,34.48
Nb88.6Hf5.8W5.6,88.6,0,0,0,5.6,0,0,0,5.8,24,584.01
Nb88.6Hf5.8W5.6,88.6,0,0,0,5.6,0,0,0,5.8,316,406.81
Nb88.6Hf5.8W5.6,88.6,0,0,0,5.6,0,0,0,5.8,649,407.49
Nb88.6Hf5.8W5.6,88.6,0,0,0,5.6,0,0,0,5.8,1093,270.28
Nb88.6Hf5.8W5.6,88.6,0,0,0,5.6,0,0,0,5.8,1371,150.31
Nb88.6Hf5.8W5.6,88.6,0,0,0,5.6,0,0,0,5.8,1482,126.18
Nb88.6Hf5.8W5.6,88.6,0,0,0,5.6,0,0,0,5.8,1649,84.81
Nb87.7W11.2Zr1.1,87.7,1.1,0,0,11.2,0,0,0,0,24,1182.49
Nb87.7W11.2Zr1.1,87.7,1.1,0,0,11.2,0,0,0,0,871,698.46
Nb87.7W11.2Zr1.1,87.7,1.1,0,0,11.2,0,0,0,0,1093,586.08
Nb87.7W11.2Zr1.1,87.7,1.1,0,0,11.2,0,0,0,0,1204,495.75
Nb64.4W10.2Ti19.5Mo5.8,64.4,0,0,0,10.2,19.5,5.8,0,0,204,682.61
Nb64.4W10.2Ti19.5Mo5.8,64.4,0,0,0,10.2,19.5,5.8,0,0,316,603.31
Nb64.4W10.2Ti19.5Mo5.8,64.4,0,0,0,10.2,19.5,5.8,0,0,427,558.5
Nb64.4W10.2Ti19.5Mo5.8,64.4,0,0,0,10.2,19.5,5.8,0,0,538,586.08
Nb64.4W10.2Ti19.5Mo5.8,64.4,0,0,0,10.2,19.5,5.8,0,0,649,558.5
Nb64.4W10.2Ti19.5Mo5.8,64.4,0,0,0,10.2,19.5,5.8,0,0,760,558.5
Nb64.4W10.2Ti19.5Mo5.8,64.4,0,0,0,10.2,19.5,5.8,0,0,871,496.44
Nb64.4W10.2Ti19.5Mo5.8,64.4,0,0,0,10.2,19.5,5.8,0,0,982,368.88
Nb64.4W10.2Ti19.5Mo5.8,64.4,0,0,0,10.2,19.5,5.8,0,0,1093,337.86
Nb64.4W10.2Ti19.5Mo5.8,64.4,0,0,0,10.2,19.5,5.8,0,0,1260,172.38
Nb64.4W10.2Ti19.5Mo5.8,64.4,0,0,0,10.2,19.5,5.8,0,0,1427,147.55

File: data/model_input/yieldstrength_composition_all.csv
formula,Nb,Zr,V,Ta,W,Ti,Mo,C,Hf,T,target
Nb99.0Zr1.0,99,1,0,0,0,0,0,0,0,24,255.8
Nb99.0Zr1.0,99,1,0,0,0,0,0,0,0,1093,147.55
Nb99.0Zr1.0,99,1,0,0,0,0,0,0,0,1371,48.27
Nb99.0Zr1.0,99,1,0,0,0,0,0,0,0,1482,31.72
Nb99.0Zr1.0,99,1,0,0,0,0,0,0,0,1649,16.13
Nb94.9Zr5.1,94.9,5.1,0,0,0,0,0,0,0,16,425.49
Nb94.9Zr5.1,94.9,5.1,0,0,0,0,0,0,0,227,397.01
Nb94.9Zr5.1,94.9,5.1,0,0,0,0,0,0,0,446,381.76
Nb94.9Zr5.1,94.9,5.1,0,0,0,0,0,0,0,659,383.03
Nb94.9Zr5.1,94.9,5.1,0,0,0,0,0,0,0,885,373.3
Nb94.9Zr5.1,94.9,5.1,0,0,0,0,0,0,0,1092,180.58
Nb94.9Zr5.1,94.9,5.1,0,0,0,0,0,0,0,1315,79.36
Nb94.9Zr5.1,94.9,5.1,0,0,0,0,0,0,0,1372,105.02
Nb91.2V8.8,91.2,0,8.8,0,0,0,0,0,0,24,372.33
Nb91.2V8.8,91.2,0,8.8,0,0,0,0,0,0,149,322
Nb91.2V8.8,91.2,0,8.8,0,0,0,0,0,0,316,270.28
Nb91.2V8.8,91.2,0,8.8,0,0,0,0,0,0,427,271.66
Nb91.2V8.8,91.2,0,8.8,0,0,0,0,0,0,1093,217.19
Nb91.2V8.8,91.2,0,8.8,0,0,0,0,0,0,1204,190.3
Nb91.2V8.8,91.2,0,8.8,0,0,0,0,0,0,1316,156.52
Nb91.2V8.8,91.2,0,8.8,0,0,0,0,0,0,1371,121.35
Nb91.2V8.8,91.2,0,8.8,0,0,0,0,0,0,1538,93.77
Nb88.7Ta5.7W5.6,88.7,0,0,5.7,5.6,0,0,0,0,24,413.7
Nb88.7Ta5.7W5.6,88.7,0,0,5.7,5.6,0,0,0,0,427,344.75
Nb88.7Ta5.7W5.6,88.7,0,0,5.7,5.6,0,0,0,0,538,275.8
Nb88.7Ta5.7W5.6,88.7,0,0,5.7,5.6,0,0,0,0,649,255.12
Nb88.7Ta5.7W5.6,88.7,0,0,5.7,5.6,0,0,0,0,871,241.33
Nb88.7Ta5.7W5.6,88.7,0,0,5.7,5.6,0,0,0,0,982,206.85
Nb88.7Ta5.7W5.6,88.7,0,0,5.7,5.6,0,0,0,0,1093,165.48
Nb88.7Ta5.7W5.6,88.7,0,0,5.7,5.6,0,0,0,0,1204,137.9
Nb88.7Ta5.7W5.6,88.7,0,0,5.7,5.6,0,0,0,0,1316,103.43
Nb88.7Ta5.7W5.6,88.7,0,0,5.7,5.6,0,0,0,0,1371,89.64
Nb88.7Ta5.7W5.6,88.7,0,0,5.7,5.6,0,0,0,0,1427,75.85
Nb88.7Ta5.7W5.6,88.7,0,0,5.7,5.6,0,0,0,0,1538,58.61
Nb88.7Ta5.7W5.6,88.7,0,0,5.7,5.6,0,0,0,0,1649,48.27
Nb88.7Ta5.7W5.6,88.7,0,0,5.7,5.6,0,0,0,0,1760,41.37
Nb88.7Ta5.7W5.6,88.7,0,0,5.7,5.6,0,0,0,0,1871,33.1
Nb74.9Ta17.7W6.2Zr1.3,74.9,1.3,0,17.7,6.2,0,0,0,0,24,479.2
Nb74.9Ta17.7W6.2Zr1.3,74.9,1.3,0,17.7,6.2,0,0,0,0,204,366.12
Nb74.9Ta17.7W6.2Zr1.3,74.9,1.3,0,17.7,6.2,0,0,0,0,427,267.53
Nb74.9Ta17.7W6.2Zr1.3,74.9,1.3,0,17.7,6.2,0,0,0,0,649,317.17
Nb74.9Ta17.7W6.2Zr1.3,74.9,1.3,0,17.7,6.2,0,0,0,0,871,223.4
Nb74.9Ta17.7W6.2Zr1.3,74.9,1.3,0,17.7,6.2,0,0,0,0,982,206.85
Nb74.9Ta17.7W6.2Zr1.3,74.9,1.3,0,17.7,6.2,0,0,0,0,1093,203.4
Nb74.9Ta17.7W6.2Zr1.3,74.9,1.3,0,17.7,6.2,0,0,0,0,1260,148.24
Nb74.9Ta17.7W6.2Zr1.3,74.9,1.3,0,17.7,6.2,0,0,0,0,1371,112.39
Nb74.9Ta17.7W6.2Zr1.3,74.9,1.3,0,17.7,6.2,0,0,0,0,1427,98.6
Nb79.3Ta19.5Zr1.2,79.3,1.2,0,19.5,0,0,0,0,0,27,493.02
Nb79.3Ta19.5Zr1.2,79.3,1.2,0,19.5,0,0,0,0,0,316,420.49
Nb79.3Ta19.5Zr1.2,79.3,1.2,0,19.5,0,0,0,0,0,538,440.69
Nb79.3Ta19.5Zr1.2,79.3,1.2,0,19.5,0,0,0,0,0,871,382.85
Nb79.3Ta19.5Zr1.2,79.3,1.2,0,19.5,0,0,0,0,0,982,340.62
Nb79.3Ta19.5Zr1.2,79.3,1.2,0,19.5,0,0,0,0,0,1093,245.14
Nb79.3Ta19.5Zr1.2,79.3,1.2,0,19.5,0,0,0,0,0,1204,226.77
Nb79.3Ta19.5Zr1.2,79.3,1.2,0,19.5,0,0,0,0,0,1316,117.52
Nb79.3Ta19.5Zr1.2,79.3,1.2,0,19.5,0,0,0,0,0,1427,90.89
Nb77.6Ti17.7Zr4.7,77.6,4.7,0,0,0,17.7,0,0,0,22,491.4
Nb77.6Ti17.7Zr4.7,77.6,4.7,0,0,0,17.7,0,0,0,93,455.19
Nb77.6Ti17.7Zr4.7,77.6,4.7,0,0,0,17.7,0,0,0,204,404.5
Nb77.6Ti17.7Zr4.7,77.6,4.7,0,0,0,17.7,0,0,0,316,361.04
Nb77.6Ti17.7Zr4.7,77.6,4.7,0,0,0,17.7,0,0,0,427,315.18
Nb77.6Ti17.7Zr4.7,77.6,4.7,0,0,0,17.7,0,0,0,538,280.18
Nb77.6Ti17.7Zr4.7,77.6,4.7,0,0,0,17.7,0,0,0,649,262.07
Nb77.6Ti17.7Zr4.7,77.6,4.7,0,0,0,17.7,0,0,0,760,248.79
Nb77.6Ti17.7Zr4.7,77.6,4.7,0,0,0,17.7,0,0,0,871,239.14
Nb77.6Ti17.7Zr4.7,77.6,4.7,0,0,0,17.7,0,0,0,982,196.89
Nb77.6Ti17.7Zr4.7,77.6,4.7,0,0,0,17.7,0,0,0,1093,152.23
Nb77.6Ti17.7Zr4.7,77.6,4.7,0,0,0,17.7,0,0,0,1149,128.09
Nb72.8C0.7Mo8.8Ti17.7,72.8,0,0,0,0,17.7,8.8,0.7,0,93,598.49
Nb72.8C0.7Mo8.8Ti17.7,72.8,0,0,0,0,17.7,8.8,0.7,0,204,491.61
Nb72.8C0.7Mo8.8Ti17.7,72.8,0,0,0,0,17.7,8.8,0.7,0,316,380.6
Nb72.8C0.7Mo8.8Ti17.7,72.8,0,0,0,0,17.7,8.8,0.7,0,427,380.6
Nb72.8C0.7Mo8.8Ti17.7,72.8,0,0,0,0,17.7,8.8,0.7,0,538,330.27
Nb72.8C0.7Mo8.8Ti17.7,72.8,0,0,0,0,17.7,8.8,0.7,0,649,317.17
Nb72.8C0.7Mo8.8Ti17.7,72.8,0,0,0,0,17.7,8.8,0.7,0,760,266.15
Nb72.8C0.7Mo8.8Ti17.7,72.8,0,0,0,0,17.7,8.8,0.7,0,871,248.91
Nb72.8C0.7Mo8.8Ti17.7,72.8,0,0,0,0,17.7,8.8,0.7,0,982,225.47
Nb72.8C0.7Mo8.8Ti17.7,72.8,0,0,0,0,17.7,8.8,0.7,0,1093,177.89
Nb72.8C0.7Mo8.8Ti17.7,72.8,0,0,0,0,17.7,8.8,0.7,0,1427,55.16
Nb96.4W2.6Zr1.0,96.4,1,0,0,2.6,0,0,0,0,24,450.93
Nb96.4W2.6Zr1.0,96.4,1,0,0,2.6,0,0,0,0,871,344.75
Nb96.4W2.6Zr1.0,96.4,1,0,0,2.6,0,0,0,0,1093,264.08
Nb96.4W2.6Zr1.0,96.4,1,0,0,2.6,0,0,0,0,1260,193.06
Nb96.4W2.6Zr1.0,96.4,1,0,0,2.6,0,0,0,0,1371,85.5
Nb92.9C0.8W5.3Zr1.1,92.9,1.1,0,0,5.3,0,0,0.8,0,24,534.36
Nb92.9C0.8W5.3Zr1.1,92.9,1.1,0,0,5.3,0,0,0.8,0,1093,272.35
Nb92.9C0.8W5.3Zr1.1,92.9,1.1,0,0,5.3,0,0,0.8,0,1204,172.38
Nb92.9C0.8W5.3Zr1.1,92.9,1.1,0,0,5.3,0,0,0.8,0,1316,151.69
Nb92.9C0.8W5.3Zr1.1,92.9,1.1,0,0,5.3,0,0,0.8,0,1427,89.64
Nb92.0W5.3Zr2.7,92,2.7,0,0,5.3,0,0,0,0,24,472.31
Nb92.0W5.3Zr2.7,92,2.7,0,0,5.3,0,0,0,0,399,272.35
Nb92.0W5.3Zr2.7,92,2.7,0,0,5.3,0,0,0,0,538,254.43
Nb92.0W5.3Zr2.7,92,2.7,0,0,5.3,0,0,0,0,1093,181.34
Nb92.0W5.3Zr2.7,92,2.7,0,0,5.3,0,0,0,0,1316,137.21
Nb92.0W5.3Zr2.7,92,2.7,0,0,5.3,0,0,0,0,1482,115.15
Nb92.0W5.3Zr2.7,92,2.7,0,0,5.3,0,0,0,0,1649,65.5
Nb85.5Mo5.2W8.2Zr1.1,85.5,1.1,0,0,8.2,0,5.2,0,0,24,689.5
Nb85.5Mo5.2W8.2Zr1.1,85.5,1.1,0,0,8.2,0,5.2,0,0,538,522.64
Nb85.5Mo5.2W8.2Zr1.1,85.5,1.1,0,0,8.2,0,5.2,0,0,871,499.89
Nb85.5Mo5.2W8.2Zr1.1,85.5,1.1,0,0,8.2,0,5.2,0,0,1093,406.81
Nb85.5Mo5.2W8.2Zr1.1,85.5,1.1,0,0,8.2,0,5.2,0,0,1204,313.72
Nb85.5Mo5.2W8.2Zr1.1,85.5,1.1,0,0,8.2,0,5.2,0,0,1288,268.91
Nb85.5Mo5.2W8.2Zr1.1,85.5,1.1,0,0,8.2,0,5.2,0,0,1371,192.37
Nb85.5Mo5.2W8.2Zr1.1,85.5,1.1,0,0,8.2,0,5.2,0,0,1482,157.21
Nb76.2Mo5.0Ti10.0W7.8Zr1.0,76.2,1,0,0,7.8,10,5,0,0,30,558.01
Nb76.2Mo5.0Ti10.0W7.8Zr1.0,76.2,1,0,0,7.8,10,5,0,0,649,459.71
Nb76.2Mo5.0Ti10.0W7.8Zr1.0,76.2,1,0,0,7.8,10,5,0,0,1093,234.67
Nb76.2Mo5.0Ti10.0W7.8Zr1.0,76.2,1,0,0,7.8,10,5,0,0,1205,185.44
Nb85.6V8.8Mo4.7Zr1.0,85.6,1,8.8,0,0,0,4.7,0,0,24,604
Nb85.6V8.8Mo4.7Zr1.0,85.6,1,8.8,0,0,0,4.7,0,0,982,450.93
Nb85.6V8.8Mo4.7Zr1.0,85.6,1,8.8,0,0,0,4.7,0,0,1093,315.79
Nb85.6V8.8Mo4.7Zr1.0,85.6,1,8.8,0,0,0,4.7,0,0,1204,260.63
Nb85.6V8.8Mo4.7Zr1.0,85.6,1,8.8,0,0,0,4.7,0,0,1316,239.95
Nb85.6V8.8Mo4.7Zr1.0,85.6,1,8.8,0,0,0,4.7,0,0,1427,202.02
Nb85.6V8.8Mo4.7Zr1.0,85.6,1,8.8,0,0,0,4.7,0,0,1538,124.8
Nb92.0Hf5.4Ti2.0Zr0.5,92,0.5,0,0,0,2,0,0,5.4,24,347.51
Nb92.0Hf5.4Ti2.0Zr0.5,92,0.5,0,0,0,2,0,0,5.4,1093,126.87
Nb92.0Hf5.4Ti2.0Zr0.5,92,0.5,0,0,0,2,0,0,5.4,1371,71.02
Nb92.0Hf5.4Ti2.0Zr0.5,92,0.5,0,0,0,2,0,0,5.4,1482,59.3
Nb92.0Hf5.4Ti2.0Zr0.5,92,0.5,0,0,0,2,0,0,5.4,1649,28.96
Nb88.6Hf5.8W5.6,88.6,0,0,0,5.6,0,0,0,5.8,24,487.48
Nb88.6Hf5.8W5.6,88.6,0,0,0,5.6,0,0,0,5.8,316,313.03
Nb88.6Hf5.8W5.6,88.6,0,0,0,5.6,0,0,0,5.8,649,248.91
Nb88.6Hf5.8W5.6,88.6,0,0,0,5.6,0,0,0,5.8,1093,200.64
Nb88.6Hf5.8W5.6,88.6,0,0,0,5.6,0,0,0,5.8,1371,138.59
Nb88.6Hf5.8W5.6,88.6,0,0,0,5.6,0,0,0,5.8,1482,120.66
Nb88.6Hf5.8W5.6,88.6,0,0,0,5.6,0,0,0,5.8,1649,79.98
Nb87.7W11.2Zr1.1,87.7,1.1,0,0,11.2,0,0,0,0,24,985.99
Nb87.7W11.2Zr1.1,87.7,1.1,0,0,11.2,0,0,0,0,871,635.72
Nb87.7W11.2Zr1.1,87.7,1.1,0,0,11.2,0,0,0,0,1093,559.18
Nb87.7W11.2Zr1.1,87.7,1.1,0,0,11.2,0,0,0,0,1204,462.65
Nb64.4W10.2Ti19.5Mo5.8,64.4,0,0,0,10.2,19.5,5.8,0,0,204,655.03
Nb64.4W10.2Ti19.5Mo5.8,64.4,0,0,0,10.2,19.5,5.8,0,0,316,537.81
Nb64.4W10.2Ti19.5Mo5.8,64.4,0,0,0,10.2,19.5,5.8,0,0,427,475.76
Nb64.4W10.2Ti19.5Mo5.8,64.4,0,0,0,10.2,19.5,5.8,0,0,538,448.18
Nb64.4W10.2Ti19.5Mo5.8,64.4,0,0,0,10.2,19.5,5.8,0,0,649,424.04
Nb64.4W10.2Ti19.5Mo5.8,64.4,0,0,0,10.2,19.5,5.8,0,0,760,424.04
Nb64.4W10.2Ti19.5Mo5.8,64.4,0,0,0,10.2,19.5,5.8,0,0,871,393.02
Nb64.4W10.2Ti19.5Mo5.8,64.4,0,0,0,10.2,19.5,5.8,0,0,982,330.96
Nb64.4W10.2Ti19.5Mo5.8,64.4,0,0,0,10.2,19.5,5.8,0,0,1093,313.72
