Repository: truptimohanty/Nballoy_BO

# Nballoy_BO
Machine learning guided optimal composition selection for high strength Niobium alloy

## Design Strategy
First, we created a high dimensional input feature space for each alloy composition based on the domain knowledge-based material descriptors. Then, a machine learning model was trained to predict the targeted property by learning the alloys’ feature-property relationship. A virtual quaternary and quinary alloy compositions space has been created and using the trained machine learning model with bootstrapping technique we estimated the uncertainties for each candidate in virtual space. Thereafter, the Bayesian optimization algorithm was applied which evaluated a utility function based on the uncertainties of prediction for each candidate to suggest suitable alloy composition.

## Python files and their informations

## Candidate search for optimal alloy composition 

1. main_candidate_search_UTS_quaternary.ipynb : Python program file suggest the best quarternay alloy candidates for optimizing UTS  

2. main_candidate_search_YS_quaternary.ipynb : Python program file suggest the best quarternay alloy candidates for optimizing YS 

3. main_candidate_search_addition_quaternay.ipynb : Python program file suggest the best quarternay alloy candidates for optimizing composite target (addition)

4. main_candidate_search_Sqrt_quaternary.ipynb : Python program file suggest the best quarternay alloy candidates for optimizing composite target (Sqrt)

5. EI_Calculation_chunkwise.ipynb : Python program file to calcualte the EI values for large candidate size (quinary alloy having more than 74 million candidates)

## Mechanical properties prediction and peformance comparison between different models and different featurizaton: 

1. UTS_Oliynyk.ipynb : Python program file to compare perfromance in predicting UTS value for differnt ml models GBR, RF, SVR, KNN using Oliynyk feature

2. UTS_SelectedFeatures.ipynb : Python program file to compare perfromance in predicting UTS value for differnt ml models GBR, RF, SVR, KNN using domain knowledge based features

3. UTS_composition.ipynb : Python program file to compare perfromance in predicting UTS value for differnt ml models GBR, RF, SVR, KNN using atom percentage of alloying elements as features


4. YS_Oliynyk.ipynb : Python program file to compare perfromance in predicting YS value for differnt ml models GBR, RF, SVR, KNN using Oliynyk feature

5. YS_SelectedFeatures.ipynb : Python program file to compare perfromance in predicting YS value for differnt ml models GBR, RF, SVR, KNN using domain knowledge based features

6. YS_composition.ipynb : Python program file to compare perfromance in predicting YS value for differnt ml models GBR, RF, SVR, KNN using domain knowledge based features

## Other important python files 

1. Virtual_candidates_alloy_derivation.ipynb : Python program file for creating the virtual alloy candidates depending on different combinations such as quaternay/quinary/senary

2. Nb_strength_data_splitting_F.ipynb : Python program file for splitting the original data into different train/test datasets based on alloy uniqueness so that the alloy present in the training data should not repeat in the test dataset

3. performance_diff_traintest_split.ipynb : Python program file to compare the performance for differnt train/test split of the original alloy dataset

4. UMAP_All.ipynb : Pyhton program file to represent the alloy compostitons (Experimental as well as Suggested) in the two dimensional UMAP representations 

5. MOO_relationship.ipynb : Python program file to represent the relationship between YS, UTS and the composite properties for Multi Objective optimization

## Required Packages
Python 3.9.6 <br>
numpy 1.20.3 <br>
scipy 1.7.0 <br>
pandas 1.3.0 <br>
matplotlib 3.4.2 <br>
seaborn 0.11.1 <br>
scikit-learn 0.24.2 <br>
umap-learn 0.5.2

# Data

Note that the fractional values are in terms of atomic %.

File: data/original_data/Nb_alloy_UTS_atmpct.csv
formula,T,target
Nb99.0Zr1.0,24,330.96
Nb99.0Zr1.0,1093,157.9
Nb99.0Zr1.0,1371,59.64
Nb99.0Zr1.0,1482,40.68
Nb99.0Zr1.0,1649,20.34
Nb94.9Zr5.1,16,523.79
Nb94.9Zr5.1,227,477.55
Nb94.9Zr5.1,446,453.43
Nb94.9Zr5.1,659,446.97
Nb94.9Zr5.1,885,433.89
Nb94.9Zr5.1,1092,239.6
Nb94.9Zr5.1,1315,106.08
Nb94.9Zr5.1,1372,105.02
Nb91.2V8.8,24,535.05
Nb91.2V8.8,149,467.48
Nb91.2V8.8,316,434.39
Nb91.2V8.8,427,437.14
Nb91.2V8.8,1093,270.28
Nb91.2V8.8,1204,221.33
Nb91.2V8.8,1316,165.48
Nb91.2V8.8,1371,121.35
Nb91.2V8.8,1538,99.29
Nb92.0Hf5.4Ti2.0Zr0.5,24,405.43
Nb92.0Hf5.4Ti2.0Zr0.5,1093,188.23
Nb92.0Hf5.4Ti2.0Zr0.5,1371,82.74
Nb92.0Hf5.4Ti2.0Zr0.5,1482,65.5
Nb92.0Hf5.4Ti2.0Zr0.5,1649,34.48
Nb88.7Ta5.7W5.6,24,517.13
Nb88.7Ta5.7W5.6,427,413.7
Nb88.7Ta5.7W5.6,538,358.54
Nb88.7Ta5.7W5.6,649,330.96
Nb88.7Ta5.7W5.6,871,310.28
Nb88.7Ta5.7W5.6,982,268.91
Nb88.7Ta5.7W5.6,1093,220.64
Nb88.7Ta5.7W5.6,1204,186.17
Nb88.7Ta5.7W5.6,1316,144.8
Nb88.7Ta5.7W5.6,1371,124.11
Nb88.7Ta5.7W5.6,1427,110.32
Nb88.7Ta5.7W5.6,1538,82.74
Nb88.7Ta5.7W5.6,1649,68.95
Nb88.7Ta5.7W5.6,1760,55.16
Nb88.7Ta5.7W5.6,1871,44.82
Nb74.9Ta17.7W6.2Zr1.3,24,599.18
Nb74.9Ta17.7W6.2Zr1.3,204,468.86
Nb74.9Ta17.7W6.2Zr1.3,427,367.5
Nb74.9Ta17.7W6.2Zr1.3,649,435.07
Nb74.9Ta17.7W6.2Zr1.3,871,357.16
Nb74.9Ta17.7W6.2Zr1.3,982,310.28
Nb74.9Ta17.7W6.2Zr1.3,1093,248.22
Nb74.9Ta17.7W6.2Zr1.3,1260,173.75
Nb74.9Ta17.7W6.2Zr1.3,1371,119.97
Nb74.9Ta17.7W6.2Zr1.3,1427,101.36
Nb79.3Ta19.5Zr1.2,27,606.87
Nb79.3Ta19.5Zr1.2,316,491.19
Nb79.3Ta19.5Zr1.2,538,471.91
Nb79.3Ta19.5Zr1.2,871,448.04
Nb79.3Ta19.5Zr1.2,982,439.77
Nb79.3Ta19.5Zr1.2,1093,388.36
Nb79.3Ta19.5Zr1.2,1204,281.86
Nb79.3Ta19.5Zr1.2,1316,195.56
Nb79.3Ta19.5Zr1.2,1427,160.67
Nb77.6Ti17.7Zr4.7,22,554.62
Nb77.6Ti17.7Zr4.7,93,519.17
Nb77.6Ti17.7Zr4.7,204,486.25
Nb77.6Ti17.7Zr4.7,316,459.46
Nb77.6Ti17.7Zr4.7,427,442.49
Nb77.6Ti17.7Zr4.7,538,432.88
Nb77.6Ti17.7Zr4.7,649,412.23
Nb77.6Ti17.7Zr4.7,760,384.22
Nb77.6Ti17.7Zr4.7,871,336.57
Nb77.6Ti17.7Zr4.7,982,247.22
Nb77.6Ti17.7Zr4.7,1093,165.22
Nb77.6Ti17.7Zr4.7,1149,128.09
Nb72.8C0.7Mo8.8Ti17.7,24,637.79
Nb72.8C0.7Mo8.8Ti17.7,93,627.45
Nb72.8C0.7Mo8.8Ti17.7,204,550.91
Nb72.8C0.7Mo8.8Ti17.7,316,466.79
Nb72.8C0.7Mo8.8Ti17.7,427,462.65
Nb72.8C0.7Mo8.8Ti17.7,538,455.07
Nb72.8C0.7Mo8.8Ti17.7,649,415.08
Nb72.8C0.7Mo8.8Ti17.7,760,373.02
Nb72.8C0.7Mo8.8Ti17.7,871,316.48
Nb72.8C0.7Mo8.8Ti17.7,982,250.29
Nb72.8C0.7Mo8.8Ti17.7,1093,180.65
Nb72.8C0.7Mo8.8Ti17.7,1260,120.66
Nb72.8C0.7Mo8.8Ti17.7,1427,70.33
Nb96.4W2.6Zr1.0,24,584.01
Nb96.4W2.6Zr1.0,871,399.91
Nb96.4W2.6Zr1.0,1093,275.8
Nb96.4W2.6Zr1.0,1260,208.92
Nb96.4W2.6Zr1.0,1371,97.22
Nb92.9C0.8W5.3Zr1.1,24,672.26
Nb92.9C0.8W5.3Zr1.1,1093,324.07
Nb92.9C0.8W5.3Zr1.1,1204,244.77
Nb92.9C0.8W5.3Zr1.1,1316,175.82
Nb92.9C0.8W5.3Zr1.1,1427,94.81
Nb92.0W5.3Zr2.7,24,601.24
Nb92.0W5.3Zr2.7,399,429.56
Nb92.0W5.3Zr2.7,538,383.36
Nb92.0W5.3Zr2.7,1093,242.01
Nb92.0W5.3Zr2.7,1316,178.58
Nb92.0W5.3Zr2.7,1482,117.22
Nb92.0W5.3Zr2.7,1649,68.95
Nb88.6Hf5.8W5.6,24,584.01
Nb88.6Hf5.8W5.6,316,406.81
Nb88.6Hf5.8W5.6,649,407.49
Nb88.6Hf5.8W5.6,1093,270.28
Nb88.6Hf5.8W5.6,1371,150.31
Nb88.6Hf5.8W5.6,1482,126.18
Nb88.6Hf5.8W5.6,1649,84.81
Nb85.5Mo5.2W8.2Zr1.1,24,834.3
Nb85.5Mo5.2W8.2Zr1.1,538,545.39
Nb85.5Mo5.2W8.2Zr1.1,871,541.26
Nb85.5Mo5.2W8.2Zr1.1,1093,450.24
Nb85.5Mo5.2W8.2Zr1.1,1204,366.12
Nb85.5Mo5.2W8.2Zr1.1,1288,311.65
Nb85.5Mo5.2W8.2Zr1.1,1371,222.71
Nb85.5Mo5.2W8.2Zr1.1,1482,171.0
Nb76.2Mo5.0Ti10.0W7.8Zr1.0,30,849.66
Nb76.2Mo5.0Ti10.0W7.8Zr1.0,649,650.7
Nb76.2Mo5.0Ti10.0W7.8Zr1.0,1093,353.11
Nb76.2Mo5.0Ti10.0W7.8Zr1.0,1205,252.04
Nb87.7W11.2Zr1.1,24,1182.49
Nb87.7W11.2Zr1.1,871,698.46
Nb87.7W11.2Zr1.1,1093,586.08
Nb87.7W11.2Zr1.1,1204,495.75
Nb64.4W10.2Ti19.5Mo5.8,204,682.61
Nb64.4W10.2Ti19.5Mo5.8,316,603.31
Nb64.4W10.2Ti19.5Mo5.8,427,558.5
Nb64.4W10.2Ti19.5Mo5.8,538,586.08
Nb64.4W10.2Ti19.5Mo5.8,649,558.5
Nb64.4W10.2Ti19.5Mo5.8,760,558.5
Nb64.4W10.2Ti19.5Mo5.8,871,496.44
Nb64.4W10.2Ti19.5Mo5.8,982,368.88
Nb64.4W10.2Ti19.5Mo5.8,1093,337.86
Nb64.4W10.2Ti19.5Mo5.8,1260,172.38
Nb64.4W10.2Ti19.5Mo5.8,1427,147.55
Nb85.6V8.8Mo4.7Zr1.0,24,768.1
Nb85.6V8.8Mo4.7Zr1.0,982,482.65
Nb85.6V8.8Mo4.7Zr1.0,1093,368.19
Nb85.6V8.8Mo4.7Zr1.0,1204,287.8
Nb85.6V8.8Mo4.7Zr1.0,1316,247.53
Nb85.6V8.8Mo4.7Zr1.0,1427,178.58
Nb85.6V8.8Mo4.7Zr1.0,1538,133.07
